Repository: MF-ALDBot/Raw_Data_Analysis

# Raw_Data_Analysis

Data analysis code and experimental datasets accompanying:

> **An automated materials acceleration platform for active-learning-driven atomic layer deposition**  
> M.B. Alghalayini\*, T. Kodalle\*, A. Gashi, A. Razumtcev, M. Surendran, S. Aloni, A.M. Schwartzberg, E.S. Barnard  
> *Digital Discovery*, 2026 (DOI: TBD)

This repository contains the Gaussian process (GP) modeling pipeline used to process PE-ALD experimental campaign data.

## Repository structure

```
Raw_Data_Analysis/
├── analyze_full_campaign.ipynb      # Main analysis notebook (start here)
├── models/
│   ├── gpmodel_base.py              # Abstract GP base class

File: Unneeded_Folders_toBe_Deleted/250905_TDMAT_campaign0019/combined_runs_df.csv (part 2 of 2)
run_id,ALD_prep_time,ALD_purge_flow_rate,ALD_purge_plasma_flow_rate,ALD_purge_time,Ar_plasma_flow_rate,Ar_process_flow_rate,H2_plasma_flow_rate,LC_preset,N2_plasma_flow_rate,Number_of_ALD_cycles,RF_power_setpoint,Sample_name,TC_preset,ald_valves_delay,plasma_duration,plasma_prep_time,plasma_pressure,plasma_purge_time,precursor_dose_time,precursor_purge_time,process_pressure,Initial_thickness,Temperature,dep_rate_fit,dep_rate_mean,dep_rate_direct,dep_rate_deviation,fit_diff_variation,is_prior,from_recommendation_id,campaign_id
0t7ssqaesny53000v2mc1jx490,100,19,0,4999,0,56,99,50,0,25,299,250905_TDMAT_Campaign19_05_GP,30,10,4999,4998,25,12,2341,4999,138,27.269,150,0.10009428571428565,0.09963571428571427,0.1200800000000001,0.015107879076960654,2.6109274205900026,False,0t7ssqaeadsj5000masj8b62zg,0t7sgmp3f1vzv000fjpr6p0xr8
0t7st1vc0xwzv000h6y165nzv8,105,1,0,4998,0,25,25,50,0,25,299,250905_TDMAT_Campaign19_05_GP,30,10,4998,13,25,9974,4998,4998,188,29.97,150,0.03394428571428575,0.03325714285714275,0.04156000000000006,0.007307991153106472,2.2187267475220853,False,0t7st1vbe5r8d000vfxhqzk0tc,0t7sgmp3f1vzv000fjpr6p0xr8
0t7stf9qp5smz0005tft7mt40m,3988,1,0,31,0,61,99,50,0,25,27,250905_TDMAT_Campaign19_05_GP,30,10,4965,4951,294,13,107,31,117,30.983,150,-0.0017278571428570619,0.004399999999996851,0.005480000000000018,1e-06,0.11338378379800026,False,0t7stf9q2nxmk000gtf26xh1dc,0t7sgmp3f1vzv000fjpr6p0xr8
0t7stpjvvnvw3000xkx02x3tfm,3986,1,0,20,0,25,99,50,0,25,25,250905_TDMAT_Campaign19_05_GP,30,10,101,4980,26,9886,4995,20,134,31.046,150,0.07726464285714306,0.07705000000000035,0.07420000000000015,0.0016885116015515867,2.756359703099614,False,0t7stpjv91wd70007wt9ge1njw,0t7sgmp3f1vzv000fjpr6p0xr8
0t7sv1s45srgs000nwjq80jqhw,3996,19,0,6,0,25,25,50,0,25,25,250905_TDMAT_Campaign19_05_GP,30,10,100,4994,299,15,2417,6,299,32.902,150,0.06443321428571423,0.06583571428571387,0.06584000000000004,0.006088233046840341,2.7199769712333866,False,0t7sv1s3k5vav0009w8sh330c8,0t7sgmp3f1vzv000fjpr6p0xr8
0t7sv81g9nxa5000gx95526zq4,112,1,0,27,0,25,25,50,0,25,25,250905_TDMAT_Campaign19_05_GP,30,10,4997,4995,25,19,3141,27,5,34.562,150,0.1552003571428571,0.15509285714285678,0.1480000000000001,0.0041103465765777005,4.905191045904029,False,0t7sv81fs5wvv000pz7rkaqre4,0t7sgmp3f1vzv000fjpr6p0xr8
0t7svf22p9w2x0001zew1zej3m,3999,19,0,4995,0,65,25,50,0,25,299,250905_TDMAT_Campaign19_05_GP,30,10,4998,12,299,9995,1830,4995,299,38.471,150,0.03655678571428579,0.03553571428571445,0.04568000000000012,0.0051951360690092015,0.7754882327865493,False,0t7svf21xsvdk000q32pcyv80g,0t7sgmp3f1vzv000fjpr6p0xr8
0t7svwsv2sx3f000mnqkdpt92r,105,19,0,4995,0,99,25,50,0,25,299,250905_TDMAT_Campaign19_05_GP,30,10,4965,12,299,36,101,4995,160,39.519,150,0.0015071428571429733,0.004099999999999326,0.006239999999999952,0.0022825424421023654,0.6580381452097493,False,0t7svwstf9y8v000djabdtwhkr,0t7sgmp3f1vzv000fjpr6p0xr8
0t7sw4hbrssqz0008ah0vg6m48,3999,19,0,4991,0,25,25,50,0,25,299,250905_TDMAT_Campaign19_05_GP,30,10,4999,4994,299,17,103,4991,165,39.584,150,0.002548928571428531,0.01001111111111028,0.00667999999999978,0.004449830070275961,0.5137252674460122,False,0t7sw4hb8dv13000yktmpgz08r,0t7sgmp3f1vzv000fjpr6p0xr8
0t7swfn5b9vvx000tsvy0swsd0,3998,1,0,4997,0,99,25,50,0,25,299,250905_TDMAT_Campaign19_05_GP,30,10,102,4995,25,19,4998,4997,143,39.741,150,0.0838207142857143,0.08313571428571416,0.07415999999999996,0.00574327024100682,1.9979525420366566,False,0t7swfn4nhxn70003h92k528q0,0t7sgmp3f1vzv000fjpr6p0xr8
0t7swtw9h9tcb0002gwa23g0jm,3998,1,0,13,0,99,25,50,0,25,298,250905_TDMAT_Campaign19_05_GP,30,10,105,4977,299,9999,101,13,123,41.555,150,0.0007207142857143823,0.003783333333334582,0.004480000000000075,0.0023104232416494824,0.4276956580077074,False,0t7swtw8aswfs000dmz10k5kkc,0t7sgmp3f1vzv000fjpr6p0xr8
0t7sx46cysrr3000k13dw73ygg,114,1,0,4990,0,99,99,50,0,25,25,250905_TDMAT_Campaign19_05_GP,30,10,4996,26,299,9994,4998,4990,166,41.686,150,0.022470000000000157,0.030591666666666722,0.025279999999999917,0.015436615471735296,0.29373844512706615,False,0t7sx46cdhrhd000tdp38sdzv8,0t7sgmp3f1vzv000fjpr6p0xr8
0t7sxhjtssvx7000rhjkw13zhr,100,19,0,4997,0,25,99,50,0,25,25,250905_TDMAT_Campaign19_05_GP,30,10,100,12,25,9996,3153,4997,187,42.369,150,0.03253428571428584,0.030521428571428748,0.037520000000000095,0.012387388665863898,0.8974975811265863,False,0t7sxhjt6xvf10008x4ax030tr,0t7sgmp3f1vzv000fjpr6p0xr8
0t7sxwmbg1z8k0008ppvxhm7hr,100,19,0,9,0,55,25,50,0,25,25,250905_TDMAT_Campaign19_05_GP,30,10,4999,20,299,41,4999,9,178,43.187,150,0.08064999999999986,0.0817142857142856,0.08664000000000016,0.024283529313475636,0.9294804556779661,False,0t7sxwmaz1xv700064tb8h8cxg,0t7sgmp3f1vzv000fjpr6p0xr8
0t7sy2e2gdzgz000b7c2nhs798,3999,1,0,5,0,99,99,50,0,25,25,250905_TDMAT_Campaign19_05_GP,30,10,101,11,25,9999,2954,5,94,45.43,150,0.014812142857142873,0.018108333333332876,0.017520000000000095,0.0095145028187963,0.39602318387697477,False,0t7sy2e1s5wxb000twj2ghn5bc,0t7sgmp3f1vzv000fjpr6p0xr8
0t7syaxeanwwf000kpcv11c9d4,3999,19,0,6,0,66,99,50,0,25,25,250905_TDMAT_Campaign19_05_GP,30,10,4998,16,25,9996,2775,6,5,45.775,150,0.0,0.0,0.0,1e-06,0.03193736839564259,False,0t7syaxdthtg300096669bj134,0t7sgmp3f1vzv000fjpr6p0xr8
0t7syc93jdyn3000e1ej9bfyd4,102,1,0,18,0,99,25,50,0,25,25,250905_TDMAT_Campaign19_05_GP,30,10,4994,32,299,9964,2777,18,299,45.769,150,0.004497857142857292,0.010137500000000799,0.007079999999999984,0.005404613191524395,0.44374673168107204,False,0t7syc92jhwjk0006q65966hgw,0t7sgmp3f1vzv000fjpr6p0xr8
0t7syn5w05y9f0002zrw7bjx6r,3991,19,0,4997,0,99,99,50,0,25,25,250905_TDMAT_Campaign19_05_GP,30,10,103,18,25,16,4992,4997,67,46.059,150,-0.0008624999999999564,0.004083333333332699,0.010040000000000191,0.0017023676323147717,0.33662506357763494,False,0t7syn5tzdw8n000z7k072mf5g,0t7sgmp3f1vzv000fjpr6p0xr8
0t7syyk6sxvzf000jfneb4h2jw,3998,1,0,6,0,25,25,50,0,25,299,250905_TDMAT_Campaign19_05_GP,30,10,4984,19,298,12,4997,6,102,46.298,150,0.005770714285714362,0.006061538461537999,0.009799999999999897,0.0026075448108949114,0.5164918225495362,False,0t7syyk65hraq000a2ph4f35fc,0t7sgmp3f1vzv000fjpr6p0xr8
0t7sz5xmj1vsk000j2fwhngxf4,3994,1,0,11,0,25,25,50,0,25,25,250905_TDMAT_Campaign19_05_GP,30,10,104,17,299,9996,103,11,207,46.853,150,0.0019242857142857971,0.0021250000000000804,0.004240000000000066,0.0008073877630958663,0.3512733676577593,False,0t7sz5xm25y77000p773zbh6q4,0t7sgmp3f1vzv000fjpr6p0xr8
0t7szdawfsrh3000e2xghmr9tc,3991,19,0,5,0,68,25,50,0,25,299,250905_TDMAT_Campaign19_05_GP,30,10,104,21,299,9996,4999,5,152,46.933,150,0.010236785714285825,0.010114285714285996,0.025,0.003763330049467869,0.6917085587049548,False,0t7szdaw0xvr5000vppp9z892m,0t7sgmp3f1vzv000fjpr6p0xr8
0t7szpkzsssax000sedvtfgr9c,3954,19,0,4985,0,99,25,50,0,25,25,250905_TDMAT_Campaign19_05_GP,30,10,110,4992,25,9983,100,4985,172,47.527,150,0.0055035714285713916,0.007909999999998973,0.006159999999999855,0.0029446391969159247,0.16754372081873553,False,0t7szpkz7nvcv000f1w68rgwh8,0t7sgmp3f1vzv000fjpr6p0xr8
0t7t03xnnhrxs000rdd9xhbkjr,104,19,0,9,0,25,99,50,0,25,298,250905_TDMAT_Campaign19_05_GP,30,10,4979,12,299,9983,106,9,193,47.597,150,0.002411785714285638,0.006588888888889717,0.009279999999999972,0.002348732255893682,0.4819262032164085,False,0t7t03xn41yd3000fhg269xdx4,0t7sgmp3f1vzv000fjpr6p0xr8
0t7t0bth3hsms000rpm4y3xftm,3999,19,0,4997,0,25,99,50,0,25,25,250905_TDMAT_Campaign19_05_GP,30,10,4982,4987,299,9978,2202,4997,5,47.764,150,0.09656142857142846,0.09757857142857114,0.10071999999999974,0.02415719882565104,0.504133588676423,False,0t7t0btgkxwrd00071c154pad4,0t7sgmp3f1vzv000fjpr6p0xr8
0t7t0w05b9rff000eaqbq1fsrw,3998,1,0,5,0,99,25,50,0,25,25,250905_TDMAT_Campaign19_05_GP,30,10,4993,11,26,46,119,5,107,50.184,150,0.0018517857142855726,0.00346249999999948,-0.00012000000000000454,0.0022764761694327182,0.11698602652603528,False,0t7t0w04s5yyz000wq71z8n5fc,0t7sgmp3f1vzv000fjpr6p0xr8
0t7t11mp5szhk0001texf9ydxw,102,1,0,4995,0,25,99,50,0,25,299,250905_TDMAT_Campaign19_05_GP,30,10,4997,4994,25,9989,2842,4995,299,50.243,150,0.03243750000000014,0.03445833333333326,0.04039999999999992,0.01921112777937694,1.0815827972840368,False,0t7t11mnkxs9z000ved2st85zc,0t7sgmp3f1vzv000fjpr6p0xr8
0t7t1gdkqhr330008zfetjrvmg,3999,1,0,5,0,55,25,50,0,25,299,250905_TDMAT_Campaign19_05_GP,30,10,100,4999,25,12,3351,5,121,51.128,150,0.04168035714285723,0.041850000000000165,0.054519999999999985,0.00392532983145493,0.2937810179996786,False,0t7t1gdjw1z1v000x2aq2r1d5m,0t7sgmp3f1vzv000fjpr6p0xr8
0t7t1qdbn1r5h0009dwvy4g5p0,3994,19,0,4997,0,25,99,50,0,25,25,250905_TDMAT_Campaign19_05_GP,30,10,4993,26,299,9977,4997,4997,209,52.523,150,0.0990500000000001,0.09906428571428602,0.10439999999999998,0.005734557791252965,0.4125163712351757,False,0t7t1qdawxz37000kh5gqff7v0,0t7sgmp3f1vzv000fjpr6p0xr8
0t7t26nd0nypb000kckj5xwn3g,102,1,0,4990,0,25,99,50,0,25,299,250905_TDMAT_Campaign19_05_GP,30,10,100,11,299,9999,2347,4990,5,55.064,150,0.00312535714285718,0.004970000000000141,0.012959999999999923,0.0020731859540340774,0.4432219798591242,False,0t7t26nc9hv5v000mj9zxmpy5c,0t7sgmp3f1vzv000fjpr6p0xr8
0t7t2hffgxwgd000530rttb1tc,188,19,0,4881,0,99,99,50,0,25,299,250905_TDMAT_Campaign19_05_GP,30,10,153,4851,294,157,2823,4881,170,55.275,150,0.12172642857142835,0.12159285714285671,0.10644000000000005,0.003217022644288579,0.72663874894195,False,0t7t2hfezdw8100063tffdkcv8,0t7sgmp3f1vzv000fjpr6p0xr8
0t7t2th6jxxzq000qwgwybrae4,3997,1,0,9,0,99,25,50,0,25,299,250905_TDMAT_Campaign19_05_GP,30,10,4996,4990,299,9985,4999,9,87,58.023,150,0.03595428571428592,0.03635714285714288,0.03939999999999998,0.007535223409875021,0.4432277311393466,False,0t7t2th611xsb000s44fde5954,0t7sgmp3f1vzv000fjpr6p0xr8
0t7t37yq51r29000cdkjx4b7k4,104,1,0,4998,0,99,99,50,0,25,25,250905_TDMAT_Campaign19_05_GP,30,10,4999,13,299,17,3128,4998,5,59.229,150,0.0,0.0,-0.00048000000000001817,1e-06,0.05022298870480523,False,0t7t37ypksyt30003wzz46xa20,0t7sgmp3f1vzv000fjpr6p0xr8
0t7t39j72nypq000qrxhev5tsc,102,19,0,13,0,70,99,50,0,25,28,250905_TDMAT_Campaign19_05_GP,30,10,108,4976,28,9814,4998,13,298,59.187,150,0.08948678571428571,0.09057142857142811,0.08832000000000022,0.006709633646739437,0.46782198185891766,False,0t7t39j6est17000ecqh9d74yg,0t7sgmp3f1vzv000fjpr6p0xr8
0t7t3kct61wf50004mnfmprtfm,100,19,0,6,0,25,25,50,0,25,25,250905_TDMAT_Campaign19_05_GP,30,10,4999,13,25,12,2201,6,161,61.32,150,0.050019642857142846,0.0499285714285718,0.04783999999999992,0.002264454703023078,0.18877112076324992,False,0t7t3kcs7hvcd000p1tme5h22m,0t7sgmp3f1vzv000fjpr6p0xr8
0t7t3ra4s5vmv000tm40r2mb6c,3998,1,0,4996,0,25,25,50,0,25,25,250905_TDMAT_Campaign19_05_GP,30,10,4999,4995,25,9989,1718,4996,189,62.481,150,0.009091071428571518,0.02034999999999935,0.0075199999999998116,0.007657186167254687,0.2213911641332431,False,0t7t3ra49sz21000002ae5s1a8,0t7sgmp3f1vzv000fjpr6p0xr8
0t7t48d6fnrh10002bzypm72er,101,19,0,5,0,99,99,50,0,25,299,250905_TDMAT_Campaign19_05_GP,30,10,4999,10,25,9994,2823,5,161,62.724,150,0.0,0.0,0.0014800000000002457,1e-06,0.1658257728073392,False,0t7t48d5yhwj5000xmfb668b3m,0t7sgmp3f1vzv000fjpr6p0xr8
0t7t49x7edsmf000cg6nnx8ydw,3981,19,0,7,0,54,99,50,0,25,299,250905_TDMAT_Campaign19_05_GP,30,10,116,15,25,9918,103,7,6,62.739,150,0.008392142857142711,0.011633333333333459,0.009639999999999987,0.004745055906472651,0.1634815871106502,False,0t7t49x6qnw6f000rbdrhjb90r,0t7sgmp3f1vzv000fjpr6p0xr8
0t7t4hjn0ntcn000d0sax256yc,3999,19,0,5,0,25,99,50,0,25,299,250905_TDMAT_Campaign19_05_GP,30,10,103,4978,299,9957,107,5,299,62.942,150,0.002996428571428744,0.006772727272727314,0.009840000000000088,0.005452954313380027,0.6144153660478963,False,0t7t4hjmgsym5000nz95gbgn2g,0t7sgmp3f1vzv000fjpr6p0xr8
0t7t4v5nsxtnb000arkd8j57x0,106,1,0,4993,0,25,99,50,0,25,25,250905_TDMAT_Campaign19_05_GP,30,10,110,11,299,16,3025,4993,299,63.065,150,0.01073464285714272,0.012153846153845703,0.01612000000000023,0.0033281122819017123,0.5435858977382653,False,0t7t4v5na9ve3000bv3mc5rss4,0t7sgmp3f1vzv000fjpr6p0xr8
0t7t52hdmnz61000q3d9w0yn0r,3994,19,0,4996,0,57,99,50,0,25,299,250905_TDMAT_Campaign19_05_GP,30,10,101,10,299,13,4998,4996,5,63.548,150,0.0,0.0,-0.00024000000000000909,1e-06,0.05322735817812196,False,0t7t52hcyxy81000b17zrzanz4,0t7sgmp3f1vzv000fjpr6p0xr8
0t7t53yjcnwcq0008e84dxhfs0,101,1,0,6,0,72,25,50,0,25,25,250905_TDMAT_Campaign19_05_GP,30,10,104,4996,299,9994,2290,6,299,63.522,150,0.008013928571428686,0.008938461538461477,0.014399999999999977,0.0027583547107041667,0.5487872427693936,False,0t7t53yhtdxzx000990j3fshar,0t7sgmp3f1vzv000fjpr6p0xr8
0t7t5ewfwsyn10005rjcs62d98,113,19,0,15,0,99,99,50,0,25,27,250905_TDMAT_Campaign19_05_GP,30,10,4946,10,298,65,4997,15,299,63.885,150,0.08081071428571457,0.07970714285714361,0.08152000000000015,0.030077886140716624,0.5639917840096128,False,0t7t5ewf9dwxn00096bkp73sbg,0t7sgmp3f1vzv000fjpr6p0xr8
0t7t5mvz75v95000958xp605dc,3986,19,0,4992,0,99,99,50,0,25,298,250905_TDMAT_Campaign19_05_GP,30,10,4977,12,26,9924,102,4992,299,66.008,150,0.008586428571428481,0.023611111111110163,0.016280000000000426,0.012915403761436798,0.9028542972078825,False,0t7t5mvyq5t57000544trn4954,0t7sgmp3f1vzv000fjpr6p0xr8
0t7t627b2svc300018mv2faqbr,111,19,0,19,0,25,99,50,0,25,26,250905_TDMAT_Campaign19_05_GP,30,10,119,4830,26,9912,103,19,13,66.151,150,0.004446071428571686,0.006718181818182633,0.0030799999999999274,0.0057340796490367735,0.21078539301046784,False,0t7t627ah1xj5000ws691wafj8,0t7sgmp3f1vzv000fjpr6p0xr8
0t7t6aasw5yhz000g63p6tbj54,111,1,0,4997,0,25,25,50,0,25,299,250905_TDMAT_Campaign19_05_GP,30,10,102,16,27,27,104,4997,6,66.174,150,0.0070564285714285946,0.012441666666665204,0.009039999999999963,0.005351862344601864,0.11327004383823748,False,0t7t6aas8xy8k0002k30dmys4w,0t7sgmp3f1vzv000fjpr6p0xr8
0t7t6ge2cntv1000gz621ya95r,3930,1,0,4440,0,30,25,50,0,25,297,250905_TDMAT_Campaign19_05_GP,30,10,4671,188,25,146,4914,4440,296,66.444,150,-0.0039050000000001106,0.035312500000001634,0.025600000000000022,0.0325577731693973,1.4432710717283492,False,0t7t6ge1tsvdf0002d1hy40y94,0t7sgmp3f1vzv000fjpr6p0xr8
0t7t6vcp89wy5000t5wwvc3md0,105,1,0,4945,0,25,99,50,0,25,28,250905_TDMAT_Campaign19_05_GP,30,10,4946,19,294,9712,133,4945,5,67.251,150,0.0031771428571432175,0.007544444444443836,0.0059600000000000364,0.005943644806031653,0.3902187469469672,False,0t7t6vcnp9ysv000tkc7rrndgw,0t7sgmp3f1vzv000fjpr6p0xr8
0t7t77arvhzvk000jzhkfwchnw,3998,19,0,4994,0,25,25,50,0,25,299,250905_TDMAT_Campaign19_05_GP,30,10,107,4996,299,17,4998,4994,193,67.284,150,0.09344571428571423,0.09392857142857126,0.09227999999999952,0.011880261455242276,0.49674440386586644,False,0t7t77ar7stdn000epz6y3shzr,0t7sgmp3f1vzv000fjpr6p0xr8
0t7t7jtw31tgz000nt71efx9dr,104,1,0,6,0,99,25,50,0,25,25,250905_TDMAT_Campaign19_05_GP,30,10,100,13,299,9997,4998,6,199,69.609,150,0.008706428571428556,0.00981428571428568,0.022040000000000077,0.0060464697070589405,0.4092188249758442,False,0t7t7jtvc1r9300066sn9gt1m4,0t7sgmp3f1vzv000fjpr6p0xr8
0t7t7twv71tpn000y41x2m23rc,103,1,0,6,0,99,99,50,0,25,299,250905_TDMAT_Campaign19_05_GP,30,10,102,4996,299,9993,3071,6,5,70.077,150,0.0,0.0,-0.0009600000000000363,1e-06,0.05512741131531168,False,0t7t7twtj1xsn0002xraz1b0z8,0t7sgmp3f1vzv000fjpr6p0xr8
0t7t7wh50dxvk000qtp6qkfx4c,119,1,0,4538,0,99,98,50,0,25,298,250905_TDMAT_Campaign19_05_GP,30,10,121,4879,26,9999,2820,4538,297,70.015,150,0.062207500000000235,0.05981428571428588,0.0577600000000001,0.008494439958234576,0.45643702544118403,False,0t7t7wh4e5thd000bse5w8hv10,0t7sgmp3f1vzv000fjpr6p0xr8
0t7t898paxzvq0002tkfv07bcw,115,1,0,4987,0,99,25,50,0,25,25,250905_TDMAT_Campaign19_05_GP,30,10,4957,4963,26,9939,4998,4987,5,71.415,150,0.0,0.0,-8.000000000038198e-05,1e-06,0.03178700560460267,False,0t7t898ntszbd000j907wkeybm,0t7sgmp3f1vzv000fjpr6p0xr8
0t7t8av2yxrch000vmq75pmxkr,102,1,0,4998,0,63,99,50,0,25,25,250905_TDMAT_Campaign19_05_GP,30,10,4997,11,25,11,4999,4998,299,71.412,150,0.01966928571428588,0.018035714285714124,0.02183999999999969,0.005826492101092824,0.4678134042275407,False,0t7t8av2d1wc5000rss1zrkk8c,0t7sgmp3f1vzv000fjpr6p0xr8
0t7t8mws9dz3s000kgnk4abk1c,3998,19,0,42,0,53,99,50,0,25,299,250905_TDMAT_Campaign19_05_GP,30,10,104,12,25,27,2762,42,299,72.009,150,0.05978321428571438,0.05979285714285761,0.06024000000000001,0.01858737913922292,0.5094255904638434,False,0t7t8mwrrdve500003b48bcg1g,0t7sgmp3f1vzv000fjpr6p0xr8
0t7t8svrvhxks000a7j0764aec,3996,19,0,11,0,78,25,50,0,25,25,250905_TDMAT_Campaign19_05_GP,30,10,4991,4998,299,12,2588,11,5,73.523,150,0.0,0.0,-0.0006399999999996453,1e-06,0.038033510860677806,False,0t7t8svr8xw67000q7vs8ydfdc,0t7sgmp3f1vzv000fjpr6p0xr8
0t7t8vgpknrrv000sj36850d04,3984,1,0,4988,0,99,25,50,0,25,25,250905_TDMAT_Campaign19_05_GP,30,10,4992,4996,298,9996,101,4988,299,73.428,150,0.003003214285714709,0.009111111111110404,0.009759999999999991,0.004850531344193477,0.5635711228023877,False,0t7t8vgntxsan000pk4k25jxk8,0t7sgmp3f1vzv000fjpr6p0xr8
0t7t9aycz1yxd000rrre0pzee8,110,1,0,4994,0,68,99,50,0,25,25,250905_TDMAT_Campaign19_05_GP,30,10,101,4997,25,9994,4997,4994,138,73.555,150,0.08152071428571447,0.08461428571428595,0.07643999999999948,0.013965153425726561,0.8795996391999856,False,0t7t9aycc5x9q0001wetag90xm,0t7sgmp3f1vzv000fjpr6p0xr8
0t7t9s0pmnrzf000vz9k4hdbaw,3981,19,0,31,0,99,25,50,0,25,299,250905_TDMAT_Campaign19_05_GP,30,10,4994,4977,26,9979,101,31,5,75.438,150,0.0,0.0,-0.00036000000000001363,1e-06,0.02854577410476152,False,0t7t9s0nnst0d000acqf6b13qg,0t7sgmp3f1vzv000fjpr6p0xr8
0t7t9tmf29x1h000w0kcqxc9qr,100,1,0,5,0,60,25,50,0,25,299,250905_TDMAT_Campaign19_05_GP,30,10,4995,12,299,14,101,5,203,75.358,150,0.008451428571428669,0.012999999999999545,0.013799999999999955,0.011172824172966046,1.8600911007194867,False,0t7t9tmdphv5k000ttffcrxnr0,0t7sgmp3f1vzv000fjpr6p0xr8
0t7t9z1a4xtzh000wzqbjjpsb8,3988,19,0,11,0,99,25,50,0,25,26,250905_TDMAT_Campaign19_05_GP,30,10,104,14,299,57,100,11,5,75.453,150,0.0,0.0,-0.0006000000000000227,1e-06,0.06323970553527344,False,0t7t9z19esy890001e75hmya3m,0t7sgmp3f1vzv000fjpr6p0xr8
0t7ta0qp31yvd0003m9zpqmanw,3998,19,0,5,0,59,99,50,0,25,299,250905_TDMAT_Campaign19_05_GP,30,10,4998,10,25,12,4998,5,139,75.384,150,0.0643182142857142,0.06821428571428559,0.09476,0.02507656439053512,3.008489260154556,False,0t7ta0qngsyyf000x5kvwb7dxw,0t7sgmp3f1vzv000fjpr6p0xr8
0t7ta8hrx5xg7000hqwhkpxzzm,103,19,0,8,0,62,25,50,0,25,299,250905_TDMAT_Campaign19_05_GP,30,10,4999,4999,25,9998,100,8,200,77.169,150,0.0036003571428569357,0.00832499999999925,0.02975999999999999,0.0028021197333457353,2.1296219375960677,False,0t7ta8hrc5r21000absmrmh3cc,0t7sgmp3f1vzv000fjpr6p0xr8
0t7tajrwq9xsb0000rjyh5ymfm,3999,19,0,4993,0,99,99,50,0,25,297,250905_TDMAT_Campaign19_05_GP,30,10,4995,4999,299,9985,4991,4993,299,77.524,150,0.0862639285714289,0.09032857142857154,0.10139999999999987,0.021647316843677596,0.6191622108676741,False,0t7tajrw3sw7h0003f471jjkq8,0t7sgmp3f1vzv000fjpr6p0xr8
0t7tb4a7vnsfb000xm2c96f148,3989,1,0,4994,0,25,25,50,0,25,299,250905_TDMAT_Campaign19_05_GP,30,10,102,4998,299,9997,102,4994,127,79.897,150,-0.0009664285714283745,0.0046166666666659735,0.006519999999999868,0.0029237057915532734,0.4770398177633133,False,0t7tb4a79hysd000nybc25nw2r,0t7sgmp3f1vzv000fjpr6p0xr8
0t7tbj22p9vcs000991fkvmejm,118,19,0,4995,0,25,25,50,0,25,298,250905_TDMAT_Campaign19_05_GP,30,10,4994,4986,299,9966,4995,4995,5,79.892,150,0.3074142857142859,0.3042571428571433,0.26420000000000016,0.06120019507771893,4.079350379609982,False,0t7tbj2251vb10003kfz204kd8,0t7sgmp3f1vzv000fjpr6p0xr8
0t7vpke9s9ye500048sj3rvrcr,2000,5,0,2000,0,50,75,50,0,10,100,250905_TDMAT_Campaign19_05_GP,30,10,2000,3000,60,500,6000,2000,5,97.77,150,0.0,0.0,,1e-06,,True,,0t7vprnmvhx37000xp0k6a0e8m
0t7vptvapsyak000cwktjqb1jw,3996,1,0,10,0,25,25,50,0,25,25,250905_TDMAT_Campaign19_06_GP,30,10,2585,10,26,17,100,10,299,89.065,150,-0.006203928571428513,0.007079999999999131,0.001080000000000041,0.0031237157361063356,1.2753440179800295,False,0t7vptv9znwyz000gffpjrtvmm,0t7vprnmvhx37000xp0k6a0e8m
0t7vq084entw1000tpp7dz79h4,103,19,0,4994,0,99,99,50,0,25,299,250905_TDMAT_Campaign19_06_GP,30,10,2525,4998,25,10,100,4994,299,89.15,150,0.007206428571428195,0.08355999999999711,0.03079999999999984,0.009889914054229506,1.608181128662364,False,0t7vq083w5skn0003d54snwygm,0t7vprnmvhx37000xp0k6a0e8m
0t7vqa0rbnxm3000n37jrsv9w8,103,1,0,13,0,99,99,50,0,25,25,250905_TDMAT_Campaign19_06_GP,30,10,2532,4996,25,14,100,13,5,89.577,150,0.0,0.0,-0.00036000000000001363,1e-06,0.039136522357185004,False,0t7vqa0qthv75000e95nbcjjjw,0t7vprnmvhx37000xp0k6a0e8m
0t7vqcghb9t0d0003pcth21apc,101,19,0,4997,0,25,25,50,0,25,25,250905_TDMAT_Campaign19_06_GP,30,10,2646,4993,25,9999,4999,4997,299,89.505,150,0.0926960714285711,0.09494999999999923,0.11080000000000041,0.013959418223653115,2.2029568886936772,False,0t7vqcggt5zhx000ckmv4fdy9g,0t7vprnmvhx37000xp0k6a0e8m
0t7vqvwej5xwn00085cme02nfg,3999,19,0,4999,0,25,99,50,0,25,299,250905_TDMAT_Campaign19_06_GP,30,10,2519,4999,25,16,101,4999,5,92.056,150,0.014214285714285322,0.06427999999999941,0.035960000000000034,0.009647880596278021,2.436198679742183,False,0t7vqvwdy5sw7000y5tz2v01ar,0t7vprnmvhx37000xp0k6a0e8m
0t7vr73qvnye50005za6v2fya0,102,19,0,4997,0,25,99,50,0,25,299,250905_TDMAT_Campaign19_06_GP,30,10,2543,4993,299,9978,100,4997,299,92.423,150,0.004472142857142813,0.007479999999999621,0.014959999999999809,0.004351045851285956,0.6326974192927588,False,0t7vr73q6nzjq000a8arrb077c,0t7vprnmvhx37000xp0k6a0e8m
0t7vrmjj4nxfb000bkqy9enzf8,100,1,0,8,0,25,25,50,0,25,299,250905_TDMAT_Campaign19_06_GP,30,10,2589,14,299,9995,2783,8,5,92.454,150,0.12381821428571418,0.12354999999999958,0.13600000000000023,0.004147072978103608,1.7078595781581416,False,0t7vrmjhfssj7000xjndwtvn5m,0t7vprnmvhx37000xp0k6a0e8m
0t7vrxep1xv3v000cgwdbzwj3r,3996,19,0,4996,0,99,25,50,0,25,299,250905_TDMAT_Campaign19_06_GP,30,10,2535,12,25,9990,4998,4996,5,95.808,150,0.0,0.0,-0.00036000000000001363,1e-06,0.04534712674705165,False,0t7vrxenhnxn1000hp33hfmv3w,0t7vprnmvhx37000xp0k6a0e8m
0t7vrzksnnsaf0003q6hk752ec,3999,19,0,4999,0,25,99,50,0,25,299,250905_TDMAT_Campaign19_06_GP,30,10,2544,11,25,11,4999,4999,174,95.784,150,0.09349928571428612,0.09254285714285768,0.10167999999999949,0.022595059962167624,1.8710676550282614,False,0t7vrzks09zp7000cp9fh2jgg4,0t7vprnmvhx37000xp0k6a0e8m
0t7vsaqethz6b0006xmnjg6k50,3999,1,0,7,0,99,99,50,0,25,25,250905_TDMAT_Campaign19_06_GP,30,10,2746,10,25,9994,100,7,299,98.109,150,-0.0022003571428572547,0.0039000000000086743,0.0023600000000004685,1e-06,0.36547830698554445,False,0t7vsaqeb1sp7000319j9sgzgg,0t7vprnmvhx37000xp0k6a0e8m
0t7vsksqzxych000mgqftwt9xc,3997,19,0,6,0,99,25,50,0,25,299,250905_TDMAT_Campaign19_06_GP,30,10,2625,4999,299,11,101,6,186,98.067,150,0.0026450000000001034,0.009088888888889023,0.0132000000000005,0.004298434972160572,1.476597946246057,False,0t7vsksqdhwdz000hb4syxprw4,0t7vprnmvhx37000xp0k6a0e8m
0t7vsv4dfxwhf0004xqz8xpa0w,3999,19,0,5,0,25,99,50,0,25,25,250905_TDMAT_Campaign19_06_GP,30,10,2433,4999,299,12,2670,5,134,98.169,150,0.07463571428571451,0.07626428571428587,0.08324000000000012,0.026712105526008167,0.8391760032956292,False,0t7vsv4czdtsv000p40w7kq26w,0t7vprnmvhx37000xp0k6a0e8m
0t7vt38ppdsqv0006cqqbaj534,105,19,0,4996,0,99,25,50,0,25,25,250905_TDMAT_Campaign19_06_GP,30,10,2701,13,25,13,2877,4996,299,100.17,150,0.06018999999999934,0.06037142857142795,0.058799999999999956,0.0045100567895422685,0.8399159735695476,False,0t7vt38nyszph00005ngr8yexc,0t7vprnmvhx37000xp0k6a0e8m
0t7vtbvgyhv2n000p35s1vjqtc,3998,1,0,7,0,25,25,50,0,25,299,250905_TDMAT_Campaign19_06_GP,30,10,2824,4998,299,9982,2797,7,299,101.52,150,0.0015932142857142395,0.007914285714288585,0.00920000000000016,0.005472640671407994,1.0420079686970782,False,0t7vtbvgchvdv0001cbrnvaakr,0t7vprnmvhx37000xp0k6a0e8m
0t7vtr2j45z6b000ezpcg1hebw,100,19,0,4998,0,99,25,50,0,25,299,250905_TDMAT_Campaign19_06_GP,30,10,2521,4994,299,16,2410,4998,5,101.76,150,0.0,0.0,-0.00040000000000020466,1e-06,0.06654313881948484,False,0t7vtr2h4hz1f0004ses4jc2b0,0t7vprnmvhx37000xp0k6a0e8m
0t7vtt300dw210006jrfhx58qc,101,1,0,4999,0,59,25,50,0,25,25,250905_TDMAT_Campaign19_06_GP,30,10,2370,4998,25,9997,100,4999,299,101.72,150,0.001208571428571251,0.0040111111111116315,0.007599999999999909,0.002451958149205885,0.6309785298951665,False,0t7vtt2yyhvjf0009014kzcgdm,0t7vprnmvhx37000xp0k6a0e8m
0t7vv7c2hnwzz000nwdycw6gaw,101,19,0,4999,0,25,25,50,0,25,299,250905_TDMAT_Campaign19_06_GP,30,10,2614,4999,25,9999,2977,4999,102,101.82,150,0.09445749999999989,0.09479285714285623,0.09720000000000027,0.01436083285913962,1.992389770297385,False,0t7vv7c22hrcf000bp6ya12fzg,0t7vprnmvhx37000xp0k6a0e8m
0t7vvny0sdw51000hwyfq1epbw,3999,1,0,4999,0,55,99,50,0,25,25,250905_TDMAT_Campaign19_06_GP,30,10,2309,10,25,9999,2174,4999,173,104.01,150,0.009926785714285506,0.012708333333332433,0.014799999999999614,0.005730976986715807,0.41394795306569737,False,0t7vvny0a1wns000rs6pjx6kzw,0t7vprnmvhx37000xp0k6a0e8m
0t7vw3m0zdww7000agpjgmcc9w,102,1,0,4997,0,99,99,50,0,25,299,250905_TDMAT_Campaign19_06_GP,30,10,2794,4999,25,9987,104,4997,141,104.38,150,0.0164632142857144,0.018576923076923234,0.02400000000000034,0.007450674088879105,1.9197351321344363,False,0t7vw3m0asxmk0004nwfqayjeg,0t7vprnmvhx37000xp0k6a0e8m
0t7vwhf7edxk70000fpt90dhw0,100,19,0,7,0,48,99,50,0,25,25,250905_TDMAT_Campaign19_06_GP,30,10,2823,11,299,9974,2752,7,299,105.05,150,0.05703750000000015,0.056349999999999865,0.06800000000000012,0.009313565375299811,1.0834993171461618,False,0t7vwhf6r1zt30003nke0a4ny0,0t7vprnmvhx37000xp0k6a0e8m
0t7vwta0txt1q0008n1fj3yawg,3999,19,0,5,0,99,99,50,0,25,25,250905_TDMAT_Campaign19_06_GP,30,10,4998,14,299,10,2482,5,135,106.63,150,0.06423142857142874,0.06175714285714256,0.06840000000000032,0.014002383179085058,1.3297762367973829,False,0t7vwta0bnt03000degc5dq284,0t7vprnmvhx37000xp0k6a0e8m
0t7vx1q0x5xwz000jj83wtejqc,100,1,0,4999,0,69,25,50,0,25,299,250905_TDMAT_Campaign19_06_GP,30,10,2424,10,25,10,2265,4999,90,108.34,150,0.018853214285714057,0.033166666666665554,0.028799999999999954,0.01741487231586276,2.8588564181275435,False,0t7vx1q0a1trs00087edjws7t0,0t7vprnmvhx37000xp0k6a0e8m
0t7vxa7c9sven00004t6xpxk0g,100,19,0,6,0,25,99,50,0,25,299,250905_TDMAT_Campaign19_06_GP,30,10,2295,4994,25,10,2290,6,243,108.98,150,0.04773464285714252,0.05708461538461489,0.05959999999999979,0.02619726486468563,3.1573765602561226,False,0t7vxa7bmhtqf0001yecxnjcrc,0t7vprnmvhx37000xp0k6a0e8m
0t7vxgtnrhzk90009sp08azjtr,3993,1,0,6,0,25,99,50,0,25,25,250905_TDMAT_Campaign19_06_GP,30,10,2705,4995,299,9995,4999,6,5,110.07,150,0.1242257142857143,0.12560000000000063,0.13160000000000024,0.03358960298323775,1.3568870644337887,False,0t7vxgtn9sx2h00096azte3vwc,0t7vprnmvhx37000xp0k6a0e8m
0t7vxxwhf9r3k000wmgs0rbhh4,102,19,0,15,0,99,99,50,0,25,25,250905_TDMAT_Campaign19_06_GP,30,10,2734,10,299,9988,110,15,5,113.61,150,0.0,0.0,0.00040000000000020466,1e-06,0.030309606850820094,False,0t7vxxwgd5w4z000w7yhz1tqqw,0t7vprnmvhx37000xp0k6a0e8m
0t7vy04cwds1b000g3hkjhebgg,3997,19,0,4997,0,57,99,50,0,25,25,250905_TDMAT_Campaign19_06_GP,30,10,4998,10,299,10,101,4997,209,113.66,150,0.03956535714285693,0.046774999999999047,0.03800000000000012,0.02163261908168501,0.8577011586677903,False,0t7vy04casw6n0006mwcsx40t0,0t7vprnmvhx37000xp0k6a0e8m
0t7vya97kxrfn000m3v7y2nhvw,105,1,0,11,0,25,99,50,0,25,25,250905_TDMAT_Campaign19_06_GP,30,10,3176,22,25,15,4999,11,147,114.77,150,0.019632142857143056,0.01958571428571381,0.02,0.0035662820060868637,0.911033003692552,False,0t7vya96r5xgh000zw8h5s2z0w,0t7vprnmvhx37000xp0k6a0e8m
0t7vyg9nfst4z00016jeq10s3g,3999,19,0,5,0,55,25,50,0,25,25,250905_TDMAT_Campaign19_06_GP,30,10,101,4998,299,9998,103,5,89,115.25,150,0.004449642857142726,0.005879999999999086,0.010400000000000204,0.001986856814166076,0.9683624456931819,False,0t7vyg9mxnwr1000jfj7s529wr,0t7vprnmvhx37000xp0k6a0e8m
0t7vytckjhsjq000am9q418z9c,3995,1,0,7,0,99,25,50,0,25,297,250905_TDMAT_Campaign19_06_GP,30,10,115,10,299,28,4999,7,299,115.36,150,0.005053571428571552,0.004969230769231759,0.011200000000000045,0.0021723381998291565,1.1567920433091126,False,0t7vytcjvntwh000d0gax78jk8,0t7vprnmvhx37000xp0k6a0e8m
0t7vz0wfzhs0f000fcs7n6rerc,3993,19,0,8,0,61,25,50,0,25,25,250905_TDMAT_Campaign19_06_GP,30,10,3036,26,299,11,4997,8,299,115.73,150,0.06374035714285746,0.06330000000000016,0.07,0.035184696348596216,1.6124657951463766,False,0t7vz0wfddwf5000w07wfwkg28,0t7vprnmvhx37000xp0k6a0e8m
0t7vz8jhpst3d00066p3jfqnqr,101,19,0,6,0,99,99,50,0,25,25,250905_TDMAT_Campaign19_06_GP,30,10,103,4996,25,9988,1301,6,212,117.5,150,0.03555821428571417,0.03435000000000039,0.03879999999999995,0.010216146184208267,1.538393683547652,False,0t7vz8jh59vjv000pv5waca5k4,0t7vprnmvhx37000xp0k6a0e8m
0t7vzhs88dvm9000cbbxngcsvg,3999,19,0,4997,0,99,25,50,0,25,25,250905_TDMAT_Campaign19_06_GP,30,10,4999,4994,299,9996,2782,4997,193,118.47,150,0.07323285714285714,0.07404285714285663,0.07560000000000003,0.008758238104429975,1.1401813486698251,False,0t7vzhs7q9trs000y23aya7aec,0t7vprnmvhx37000xp0k6a0e8m
0t7w02pyh1t4b000wrf886da2w,106,19,0,4999,0,63,99,50,0,25,299,250905_TDMAT_Campaign19_06_GP,30,10,4997,4981,299,9964,2798,4999,5,120.22,150,0.0,0.0,-0.00040000000000020466,1e-06,0.04992659990598282,False,0t7w02pxt9w15000y38gp793hg,0t7vprnmvhx37000xp0k6a0e8m
0t7w053c2xwxk000wj42t6kjhw,3944,1,0,39,0,99,98,50,0,25,299,250905_TDMAT_Campaign19_06_GP,30,10,120,11,296,57,2298,39,200,120.17,150,0.010806428571428685,0.017141666666666094,0.017599999999999907,0.007925849936899656,1.437967756502952,False,0t7w053bfxx67000q3kzj5j9kw,0t7vprnmvhx37000xp0k6a0e8m
0t7w0aekm9rnh000ef7dsczh0r,3997,19,0,4995,0,25,25,50,0,25,299,250905_TDMAT_Campaign19_06_GP,30,10,4997,10,298,13,3010,4995,5,120.63,150,0.1753910714285713,0.17351428571428634,0.1528000000000003,0.023572558414481,1.0937032790204402,False,0t7w0aek29t0n000ntze6f3b80,0t7vprnmvhx37000xp0k6a0e8m
0t7w0p0yxhtn1000jmaj4xj46r,3999,1,0,6,0,25,99,50,0,25,299,250905_TDMAT_Campaign19_06_GP,30,10,2555,11,25,10,2196,6,70,124.98,150,0.023040357142857203,0.042449999999999474,0.03879999999999995,0.028132161310497943,1.5229877109124614,False,0t7w0p0ybnt1n00001y1ycf73r,0t7vprnmvhx37000xp0k6a0e8m
0t7w0w7w55yzd0007q573gpft0,119,1,0,4982,0,25,99,50,0,25,29,250905_TDMAT_Campaign19_06_GP,30,10,4994,4988,299,106,4994,4982,94,125.49,150,0.02824714285714285,0.03907000000000238,0.03640000000000043,0.022977904604207493,0.39234312728482934,False,0t7w0w7vm5ymv000kkk99q715g,0t7vprnmvhx37000xp0k6a0e8m
0t7w1916anrrf000f9jnmp58vg,126,19,0,4999,0,99,99,50,0,25,25,250905_TDMAT_Campaign19_06_GP,30,10,4998,4998,26,79,4996,4999,212,126.49,150,0.08822999999999946,0.09214999999999865,0.09920000000000016,0.021851928649763718,0.870712557293063,False,0t7w1915qdvfk0009xqx9cn0cm,0t7vprnmvhx37000xp0k6a0e8m
0t7w1njzxnxrz000n3kw05wq8c,101,19,0,5,0,99,25,50,0,25,25,250905_TDMAT_Campaign19_06_GP,30,10,100,10,299,9995,3160,5,76,128.87,150,0.028312142857143587,0.026764285714287035,0.04439999999999941,0.005431207066951297,0.589567567729832,False,0t7w1njzdnrw3000j4a1gwpepw,0t7vprnmvhx37000xp0k6a0e8m
0t7w1xk8gnzg3000hxfyy8e5kr,103,1,0,8,0,25,25,50,0,25,299,250905_TDMAT_Campaign19_06_GP,30,10,4998,4983,296,9996,101,8,85,129.85,150,0.002940357142857408,0.015729999999999224,0.008799999999999954,0.00847821325516105,0.33882484989188616,False,0t7w1xk7y9z3q0007ch1pkfgbc,0t7vprnmvhx37000xp0k6a0e8m
0t7w28k449x6q000p9fsjfbnbw,104,1,0,4999,0,99,25,50,0,25,25,250905_TDMAT_Campaign19_06_GP,30,10,4991,17,25,15,2510,4999,192,130.16,150,0.011103571428572271,0.0112714285714292,0.02240000000000009,0.005163529879487511,0.48540087324569786,False,0t7w28k3kns5f000n4q7xv168r,0t7vprnmvhx37000xp0k6a0e8m
0t7w2j9q79y2b000qfmqn8sdcc,3972,19,0,4993,0,99,99,50,0,25,299,250905_TDMAT_Campaign19_06_GP,30,10,109,4994,299,124,127,4993,67,130.77,150,0.008861071428571725,0.010392307692307248,0.0167999999999995,0.00482102152253035,0.4148166829871968,False,0t7w2j9pnhwmd000xh00yqx7n4,0t7vprnmvhx37000xp0k6a0e8m
0t7w2wzk4xwp9000ed5503esp8,3995,19,0,4997,0,25,25,50,0,25,25,250905_TDMAT_Campaign19_06_GP,30,10,4976,17,26,9847,102,4997,6,131.0,150,0.010680714285713577,0.025990909090908912,0.011200000000000045,0.009159640182036804,0.16851572198234974,False,0t7w2wzjjsxgx00054npakpsy4,0t7vprnmvhx37000xp0k6a0e8m
0t7w3b8vrnsk5000v8vsbr3kv8,3999,19,0,4999,0,63,99,50,0,25,299,250905_TDMAT_Campaign19_06_GP,30,10,100,4999,25,9999,3231,4999,109,131.53,150,0.1209503571428574,0.11486428571428624,0.11879999999999996,0.022346863223243855,1.019510102106465,False,0t7w3b8v6svf90006e3qmdfppw,0t7vprnmvhx37000xp0k6a0e8m
0t7w3ty8sdv3k0007gk2fcr39w,3995,1,0,8,0,60,99,50,0,25,25,250905_TDMAT_Campaign19_06_GP,30,10,100,4999,299,10,2816,8,5,134.34,150,0.034653928571428995,0.03870000000000167,0.06360000000000014,0.017026911472311574,0.38756397442743307,False,0t7w3ty891tgk000663sjsr3dm,0t7vprnmvhx37000xp0k6a0e8m
0t7w42gzz9t1x000z3tswxa130,111,19,0,6,0,99,25,50,0,25,299,250905_TDMAT_Campaign19_06_GP,30,10,103,12,25,14,4998,6,202,136.05,150,0.023208571428570732,0.03328999999999951,0.02759999999999991,0.017270347419788022,0.34172068892515783,False,0t7w42gzchtdq0005z65zxd1jg,0t7vprnmvhx37000xp0k6a0e8m
0t7w46pjv9rrk000yqe67tapbw,102,19,0,4939,0,25,25,50,0,25,293,250905_TDMAT_Campaign19_06_GP,30,10,102,45,25,9973,105,4939,183,136.66,150,0.014176785714286157,0.019899999999999807,0.026000000000000228,0.008744712688245976,0.22757456387169453,False,0t7w46pjb9rcn000475e1s6shm,0t7vprnmvhx37000xp0k6a0e8m
0t7w4hsz45zp1000evev918pb4,106,1,0,12,0,58,25,50,0,25,25,250905_TDMAT_Campaign19_06_GP,30,10,4998,12,299,9989,4997,12,5,137.43,150,0.1560785714285712,0.15587857142857128,0.1624000000000001,0.004006990065844324,0.4620073696187883,False,0t7w4hsycnv59000wv4zpr5py8,0t7vprnmvhx37000xp0k6a0e8m
0t7w4wsd91z7f000g0yz4h38mr,101,1,0,22,0,25,99,50,0,25,299,250905_TDMAT_Campaign19_06_GP,30,10,103,4980,299,10,102,22,233,141.94,150,-0.0008489285714276206,0.0037199999999927512,0.006800000000000636,0.0027694042680742473,1.1633931838487337,False,0t7w4wscs5wcs0000xtn59wqng,0t7vprnmvhx37000xp0k6a0e8m
0t7w5200jhx5h0001034t0bwb8,3994,19,0,4999,0,57,25,50,0,25,299,250905_TDMAT_Campaign19_06_GP,30,10,4996,4985,25,9988,4997,4999,228,142.31,150,0.11695321428571462,0.10650714285714205,0.12240000000000009,0.05966568126157818,5.292211909296098,False,0t7w51zzzswyh000cm9x935dj4,0t7vprnmvhx37000xp0k6a0e8m
0t7w5maz01zdh000s0jndsn7fg,3998,1,0,4983,0,25,25,50,0,25,299,250905_TDMAT_Campaign19_06_GP,30,10,104,11,25,10,2879,4983,222,144.84,150,0.03284714285714197,0.03132857142856998,0.039600000000000364,0.013831714518837182,1.3993363356763404,False,0t7w5mayg5xy30004bmfmj9hkr,0t7vprnmvhx37000xp0k6a0e8m
0t7w5xxq65vc10007j039fa1aw,100,19,0,4999,0,25,25,50,0,25,25,250905_TDMAT_Campaign19_06_GP,30,10,2878,4998,299,9997,2304,4999,211,145.63,150,0.08193428571428538,0.08254999999999971,0.09800000000000068,0.011145322529462865,3.0677684865251535,False,0t7w5xxpnnxh9000wn51pabmym,0t7vprnmvhx37000xp0k6a0e8m
0t7w6d29jhzeb000v6phnb69y8,3994,19,0,4997,0,99,99,50,0,25,25,250905_TDMAT_Campaign19_06_GP,30,10,2074,16,299,9999,4999,4997,226,147.71,150,0.08863571428571432,0.08682142857142797,0.10319999999999936,0.01814564798556985,2.3411381348083813,False,0t7w6d2921yc1000sjvawyt0aw,0t7vprnmvhx37000xp0k6a0e8m
0t7w6wh5rxwps00053z2v835bm,100,19,0,4996,0,62,25,50,0,25,299,250905_TDMAT_Campaign19_06_GP,30,10,3323,11,25,9991,4999,4996,148,150.05,150,0.10529607142857172,0.10932857142857293,0.13639999999999985,0.020700014788519516,1.491209039404078,False,0t7w6wh56nxhf0003we6dyhssw,0t7vprnmvhx37000xp0k6a0e8m
0t7w7as3gnrrn000e95tvnvgp4,100,19,0,5,0,65,99,50,0,25,299,250905_TDMAT_Campaign19_06_GP,30,10,4992,17,25,19,104,5,86,152.98,150,-0.011824999999999619,0.019416666666671745,0.0756000000000006,0.01721679574007966,6.931737421657735,False,0t7w7as30ssqv00070zxj4zn20,0t7vprnmvhx37000xp0k6a0e8m
0t7w7g3d1sr4n000enn87cnw50,3997,19,0,5,0,57,99,50,0,25,299,250905_TDMAT_Campaign19_06_GP,30,10,4999,4999,299,9995,2717,5,196,153.63,150,0.05590464285714276,0.06194285714285692,0.0732000000000005,0.022021668364385183,0.6593069305182245,False,0t7w7g3cjntk3000464vdmbyy4,0t7vprnmvhx37000xp0k6a0e8m
0t7w7xw0fdz4k000vtfwf6q0tg,3999,1,0,4999,0,99,99,50,0,25,25,250905_TDMAT_Campaign19_06_GP,30,10,4998,4999,299,9999,2021,4999,65,155.42,150,0.0647782142857147,0.06141428571428621,0.06080000000000041,0.012078366560735266,0.5058988241960408,False,0t7w7xvzs1sgb000jx17ystang,0t7vprnmvhx37000xp0k6a0e8m
0t7w8f99c1xxx000w7j6ygqs04,100,1,0,13,0,25,25,50,0,25,299,250905_TDMAT_Campaign19_06_GP,30,10,107,11,299,101,4997,13,104,157.05,150,0.008584642857142605,0.017687500000000966,0.011999999999999319,0.011854053895178343,0.3171662134377153,False,0t7w8f98t1whd000h02z2e75rw,0t7vprnmvhx37000xp0k6a0e8m
0t7w8m9enhzjn000qz9fxb6tdw,104,19,0,9,0,25,99,50,0,25,299,250905_TDMAT_Campaign19_06_GP,30,10,102,12,299,18,2241,9,75,157.4,150,0.050503928571428956,0.055953846153845285,0.04240000000000009,0.023070514494765864,0.49300068927315543,False,0t7w8m9e21wdx0006hmxbgh984,0t7vprnmvhx37000xp0k6a0e8m
0t7w8rf895zd7000sxszzhemhr,100,19,0,4999,0,60,99,50,0,25,299,250905_TDMAT_Campaign19_06_GP,30,10,102,4998,299,20,2808,4999,299,158.46,150,0.09525250000000024,0.09278571428571476,0.09519999999999981,0.012946475369373704,0.5245500095570972,False,0t7w8rf7shyt10003zw92b2j2g,0t7vprnmvhx37000xp0k6a0e8m
0t7w92w6vsr9b000ppaptcs3tc,3996,1,0,11,0,99,25,50,0,25,299,250905_TDMAT_Campaign19_06_GP,30,10,4998,4998,25,9999,2019,11,224,160.69,150,0.027634285714285764,0.03895555555555398,0.036000000000000226,0.021854626314767398,0.7529115841324356,False,0t7w92w69hten000b7rzk5g284,0t7vprnmvhx37000xp0k6a0e8m
0t7w9geap9zwx000dy1pmqng20,3992,1,0,4990,0,67,25,50,0,25,26,250905_TDMAT_Campaign19_06_GP,30,10,4995,40,27,15,4993,4990,87,161.02,150,0.03790000000000008,0.03779999999999818,0.053199999999999366,0.007194343015767128,0.20668769654312116,False,0t7w9gea0xwhh000xkh6b58eg4,0t7vprnmvhx37000xp0k6a0e8m
0t7w9x7xx1w7z000xjpdq0e1jw,104,19,0,4999,0,25,25,50,0,25,25,250905_TDMAT_Campaign19_06_GP,30,10,100,4999,299,20,2542,4999,78,162.41,150,0.10042321428571482,0.10030000000000021,0.11840000000000032,0.045782264189156055,1.3554620430135484,False,0t7w9x7x9dry1000992qgtwmd0,0t7vprnmvhx37000xp0k6a0e8m
0t7wa7v71hym70005phnvzmy8r,100,1,0,11,0,72,25,50,0,25,299,250905_TDMAT_Campaign19_06_GP,30,10,103,14,25,9999,101,11,198,165.51,150,0.009277142857142958,0.0130181818181799,0.0051999999999998185,0.005383614565058227,0.10593806585026257,False,0t7wa7v6esvz9000jc8639qddm,0t7vprnmvhx37000xp0k6a0e8m
0t7wafaqzxxmq000f6f7dz35yr,3993,19,0,33,0,25,25,50,0,25,26,250905_TDMAT_Campaign19_06_GP,30,10,4980,4950,27,9999,4988,33,5,165.9,150,0.1389789285714282,0.14309285714285686,0.13319999999999937,0.022637878001441066,0.3392620553461001,False,0t7wafaqextmk0009181g6vq1c,0t7vprnmvhx37000xp0k6a0e8m
0t7way276xsj90007na4jnrb30,101,1,0,4998,0,64,25,50,0,25,299,250905_TDMAT_Campaign19_06_GP,30,10,4999,4999,299,12,2951,4998,299,169.67,150,-3.071428571357972e-05,0.0165625000000027,0.010400000000000773,0.008012168479879518,0.22231803258673982,False,0t7way26mxym7000nmd16rsq74,0t7vprnmvhx37000xp0k6a0e8m
0t7wbarvhnrvf0007s2b4vmm50,3999,19,0,4988,0,25,25,50,0,25,25,250905_TDMAT_Campaign19_06_GP,30,10,117,41,25,9958,4993,4988,92,170.5,150,-0.00013428571428519828,0.006212500000000176,0.0267999999999995,0.005007353966914443,0.3992414809351973,False,0t7wbartyxxzh000dmv1v1atxw,0t7vprnmvhx37000xp0k6a0e8m
0t7wbsebchs43000ng61f1f3gm,100,1,0,4998,0,99,25,50,0,25,25,250905_TDMAT_Campaign19_06_GP,30,10,2230,10,299,13,100,4998,234,171.04,150,0.0009035714285715813,0.011300000000001578,0.0020000000000004545,0.007052861627932633,0.21955010567504749,False,0t7wbseavhx2s000aqxtbga7s4,0t7vprnmvhx37000xp0k6a0e8m
0t7wc1r3cdtn70008d5sb7nnjr,3999,1,0,4998,0,25,99,50,0,25,25,250905_TDMAT_Campaign19_06_GP,30,10,101,4999,25,9995,1789,4998,80,170.88,150,0.05776178571428555,0.0509142857142848,0.056800000000000635,0.02282153923514365,1.0363392539965857,False,0t7wc1r2x9taf0004kr0vqp2d0,0t7vprnmvhx37000xp0k6a0e8m
0t7wch9bzsw4h000wytr2dh9b4,102,1,0,15,0,99,99,50,0,25,299,250905_TDMAT_Campaign19_06_GP,30,10,4998,12,25,18,4995,15,100,172.34,150,0.042532142857142116,0.052675000000000693,0.05840000000000032,0.024970253135818538,2.3466604296277778,False,0t7wch9bf5tz9000w0wk0cazp8,0t7vprnmvhx37000xp0k6a0e8m
0t7wcrxfrns1h000h3w4n8nqcw,102,19,0,4997,0,99,25,50,0,25,25,250905_TDMAT_Campaign19_06_GP,30,10,4989,4998,25,11,100,4997,98,172.52,150,0.0005242857142856597,0.0036285714285741377,0.014799999999999045,0.0034829028474662174,0.15780632148180462,False,0t7wcrxf89xhn0007dw8sv3jm0,0t7vprnmvhx37000xp0k6a0e8m
0t7wd44dzsxbb000d9m58vrcqg,3999,1,0,6,0,99,99,50,0,25,299,250905_TDMAT_Campaign19_06_GP,30,10,2186,10,299,10,1780,6,5,172.8,150,0.0,0.0,-0.00040000000000077306,1e-06,0.016899585636601672,False,0t7wd44dd5rh7000s095vwbcc0,0t7vprnmvhx37000xp0k6a0e8m
0t7wd786nhr7f0009twzms6btm,102,19,0,9,0,63,25,50,0,25,299,250905_TDMAT_Campaign19_06_GP,30,10,106,18,299,34,101,9,299,172.77,150,0.0030775000000013665,0.005737500000002171,0.007599999999999909,0.002474337032422569,0.6686937977783424,False,0t7wd7864hy7q000tpraeb8k74,0t7vprnmvhx37000xp0k6a0e8m
0t7wdawj9dw7q0005vwepx646m,3998,1,0,18,0,99,99,50,0,25,25,250905_TDMAT_Campaign19_06_GP,30,10,102,4993,299,14,4998,18,84,172.77,150,0.05499999999999941,0.05904999999999916,0.07399999999999977,0.02617803741416427,1.2757953954995571,False,0t7wdawhq9vk9000s9v1bfyyj4,0t7vprnmvhx37000xp0k6a0e8m
0t7wdm3mq5sws000qsdhf7nfm8,3993,1,0,4997,0,65,25,50,0,25,25,250905_TDMAT_Campaign19_06_GP,30,10,100,4996,25,10,4997,4997,299,174.64,150,0.05121142857142838,0.05014285714285701,0.05240000000000009,0.008563103099568077,0.5205065769364009,False,0t7wdm3m55r7k0005bw9m4rghg,0t7vprnmvhx37000xp0k6a0e8m
0t7we0wvxsyys00001k0yc4xq8,3999,1,0,4999,0,99,25,50,0,25,25,250905_TDMAT_Campaign19_06_GP,30,10,100,12,25,19,103,4999,93,175.85,150,0.005148928571428257,0.007118181818180408,0.007200000000000273,0.0033809138575782004,0.3372248792871283,False,0t7we0wv89zfk0009e59q9q2q8,0t7vprnmvhx37000xp0k6a0e8m
0t7we9smx1t5x0003k8vs7jy3w,3980,1,0,6,0,25,99,50,0,25,28,250905_TDMAT_Campaign19_06_GP,30,10,2334,55,25,9943,4997,6,299,175.94,150,0.015029999999999736,0.019953846153846107,0.02759999999999991,0.011637711603274294,0.29388800999863823,False,0t7we9smb1zvf0000xbk5ehf98,0t7vprnmvhx37000xp0k6a0e8m
0t7wents8ssmk000msnntjj6vr,101,1,0,5,0,25,25,50,0,25,25,250905_TDMAT_Campaign19_06_GP,30,10,102,15,299,9994,2613,5,139,176.45,150,0.05669178571428586,0.056042857142857984,0.056400000000001,0.016332208068963686,0.9147802960267838,False,0t7wentrpnvk5000r0pbqpcqvm,0t7vprnmvhx37000xp0k6a0e8m
0t7weya9ansax0000h9qhq3qt4,3997,1,0,4997,0,25,25,50,0,25,25,250905_TDMAT_Campaign19_06_GP,30,10,3248,4993,299,12,101,4997,5,177.72,150,0.0061760714285719175,0.019025000000002734,0.01,0.0071050598167774264,0.2778964092149733,False,0t7weya8vxsh3000gdefwap4j0,0t7vprnmvhx37000xp0k6a0e8m
0t7wfaqc5syk1000r1b6ren4vg,102,19,0,6,0,66,25,50,0,25,299,250905_TDMAT_Campaign19_06_GP,30,10,4999,10,299,15,2879,6,88,177.96,150,0.0,0.0,0.001999999999999318,1e-06,0.08036378362814986,False,0t7wfaqbg1tt9000n8qch36exm,0t7vprnmvhx37000xp0k6a0e8m
0t7wfdxcnhrtd0000ne99xnexw,3996,1,0,4992,0,25,25,50,0,25,299,250905_TDMAT_Campaign19_06_GP,30,10,113,4993,299,9974,4998,4992,47,178.13,150,0.21004607142857146,0.2198999999999996,0.18039999999999964,0.0569167186083585,0.5697878068093029,False,0t7wfdxc3nz9z000mx8mhe4zfr,0t7vprnmvhx37000xp0k6a0e8m
0t7wfyzxpssmb000vwt9eze0w0,3998,19,0,4996,0,25,99,50,0,25,299,250905_TDMAT_Campaign19_06_GP,30,10,4993,12,299,9981,2400,4996,113,182.75,150,0.12361142857142866,0.12473571428571363,0.1251999999999998,0.010366608974619334,0.47570190475407814,False,0t7wfyzx7dzpq000bwsxakqqsr,0t7vprnmvhx37000xp0k6a0e8m
0t7wgewzmsz4s000dam42vjk3w,103,19,0,11,0,25,99,50,0,25,25,250905_TDMAT_Campaign19_06_GP,30,10,123,4964,297,9987,4992,11,197,186.23,150,0.084329285714285,0.08366428571428587,0.09480000000000018,0.009311330052518982,0.4076792389206033,False,0t7wgewz51w5z000pcndzv29eg,0t7vprnmvhx37000xp0k6a0e8m
0t7wgwe0tsxfh000eb90xqr8p4,100,19,0,5,0,99,99,50,0,25,25,250905_TDMAT_Campaign19_06_GP,30,10,105,4999,25,11,1389,5,82,188.5,150,0.03520750000000073,0.03665000000000061,0.0632000000000005,0.012980851281791304,0.15152156618297227,False,0t7wgwe091wbz000pbwc4qnah0,0t7vprnmvhx37000xp0k6a0e8m
0t7wh2khb9vc5000nyx5jfvef4,107,1,0,11,0,25,25,50,0,25,25,250905_TDMAT_Campaign19_06_GP,30,10,4999,15,299,20,2722,11,299,189.86,150,0.0002603571428570563,0.01849999999999698,0.01,0.01583630548545257,0.6339057942690479,False,0t7wh2kgn5ynv000xff0bpf4rg,0t7vprnmvhx37000xp0k6a0e8m
0t7wh9v7shrzs000c0ve6nx9fc,3997,1,0,4996,0,99,99,50,0,25,25,250905_TDMAT_Campaign19_06_GP,30,10,100,4997,293,9276,3083,4996,201,190.02,150,0.018708214285714012,0.019285714285715017,0.03,0.007290782550873466,0.3648805564866186,False,0t7wh9v725y2q000try2zwrxv0,0t7vprnmvhx37000xp0k6a0e8m
0t7wht28kst9q000d0gf4zm2dm,100,19,0,7,0,99,99,50,0,25,299,250905_TDMAT_Campaign19_06_GP,30,10,4997,4999,299,9951,4999,7,150,190.61,150,0.07370714285714196,0.07849285714285616,0.08799999999999955,0.022116976811157818,0.4589938054873348,False,0t7wht281hs8d0000n7vh3e9s0,0t7vprnmvhx37000xp0k6a0e8m
0t7wj7qcdny5n000n0a85rxrvc,100,19,0,4997,0,51,25,50,0,25,25,250905_TDMAT_Campaign19_06_GP,30,10,102,10,299,9988,2731,4997,5,192.61,150,0.0013007142857144262,0.004900000000000253,0.017599999999999907,0.0025042820470964713,0.4785661613404904,False,0t7wj7qbx1y4100010pd267jbg,0t7vprnmvhx37000xp0k6a0e8m
0t7wjmsv4hrav000n70yzyjsng,3990,19,0,4990,0,99,25,50,0,25,299,250905_TDMAT_Campaign19_06_GP,30,10,115,12,25,27,100,4990,299,192.81,150,0.013093571428571236,0.020709090909093675,0.02240000000000009,0.013070331048562481,0.5205001624801674,False,0t7wjmstj5zt9000p7pf17rbzg,0t7vprnmvhx37000xp0k6a0e8m
0t7wjxza9xztd0002qwz14jq2c,124,1,0,71,0,99,99,50,0,25,298,250905_TDMAT_Campaign19_06_GP,30,10,103,15,25,9996,4997,71,98,193.28,150,0.027534642857143053,0.027157142857143008,0.0332000000000005,0.005516043391227225,0.47374038446920985,False,0t7wjxz9rnt4s000v6g39npvgg,0t7vprnmvhx37000xp0k6a0e8m
0t7wk79wdxvxd0000vmcqyb8m8,100,1,0,5,0,64,99,50,0,25,299,250905_TDMAT_Campaign19_06_GP,30,10,4999,16,25,9997,2810,5,299,193.98,150,0.01444785714285765,0.024320000000000164,0.02920000000000073,0.016517917544294047,2.3384613665518392,False,0t7wk79vp9rv5000kz9chfqym0,0t7vprnmvhx37000xp0k6a0e8m
0t7wkhxtb1rgk000qj18e51cjw,107,19,0,4999,0,99,99,50,0,25,25,250905_TDMAT_Campaign19_06_GP,30,10,4998,4996,25,9992,2391,4999,5,194.03,150,0.0,0.0,0.0003999999999996362,1e-06,0.03619133583332359,False,0t7wkhxsssz6x0004ymkdnn7j0,0t7vprnmvhx37000xp0k6a0e8m
0t7wknf5a1v6v0003cwenaerg4,3987,1,0,4993,0,99,99,50,0,25,298,250905_TDMAT_Campaign19_06_GP,30,10,4994,47,299,9922,4994,4993,5,194.06,150,0.0,0.0,-0.0003999999999996362,1e-06,0.02359998434754406,False,0t7wknf3tnw17000zcfjmxxn0m,0t7vprnmvhx37000xp0k6a0e8m
0t7wksd151w910006tp6dd0rx8,3999,1,0,8,0,25,99,50,0,25,299,250905_TDMAT_Campaign19_06_GP,30,10,4997,4998,25,9994,3237,8,107,194.03,150,0.04840749999999961,0.04953846153845977,0.07200000000000045,0.037711323303819363,2.2953232549148717,False,0t7wksd0ksxmh000bm8em5pppg,0t7vprnmvhx37000xp0k6a0e8m
0t7wm8d7fxt9100060x81qk9vw,3993,1,0,17,0,99,99,50,0,25,26,250905_TDMAT_Campaign19_06_GP,30,10,4994,19,25,9942,4999,17,214,195.29,150,0.01918321428571415,0.01974285714285681,0.027200000000000273,0.008354444008662563,0.3621931256077147,False,0t7wm8d6z9zgk000rv2cphsbcg,0t7vprnmvhx37000xp0k6a0e8m
0t7wmp1rtdzqk000pyhr81qytw,3998,19,0,5,0,60,99,50,0,25,25,250905_TDMAT_Campaign19_06_GP,30,10,2681,4981,25,28,100,5,222,195.77,150,-0.0010696428571427368,0.002883333333334311,0.006399999999999863,0.0010884494578151714,0.5525391647125478,False,0t7wmp1r4dt9d0009e71t7r0wr,0t7vprnmvhx37000xp0k6a0e8m
0t7wmyn6qdwyv000rrx2cq4t7c,3932,19,0,4989,0,25,99,50,0,25,299,250905_TDMAT_Campaign19_06_GP,30,10,4996,4987,25,17,4985,4989,5,195.74,150,0.1823835714285722,0.19079285714285682,0.2059999999999991,0.048955598895996516,5.916536616612991,False,0t7wmyn66srhx000rm0ad1pr1r,0t7vprnmvhx37000xp0k6a0e8m
0t7wndyh79vk5000v4xshnx42w,110,1,0,4999,0,25,99,50,0,25,299,250905_TDMAT_Campaign19_06_GP,30,10,4966,4995,299,10,2405,4999,5,200.77,150,0.11910714285714294,0.12680714285714195,0.12399999999999978,0.0312544274414619,5.751656119178941,False,0t7wndygr5ve1000vg8bhrvrbr,0t7vprnmvhx37000xp0k6a0e8m
0t7wntrpj5vrx000q6p0k8bprw,3989,19,0,9,0,99,28,50,0,25,297,250905_TDMAT_Campaign19_06_GP,30,10,153,4996,296,176,4983,9,96,204.15,150,0.03177178571428516,0.03343571428571376,0.043999999999999775,0.019561938522945622,1.2759563767745754,False,0t7wntrnr5s79000709dttrpam,0t7vprnmvhx37000xp0k6a0e8m
0t7wp4td8nyks000k38erm9xm8,101,1,0,4999,0,25,99,50,0,25,25,250905_TDMAT_Campaign19_06_GP,30,10,4999,4996,299,9986,100,4999,188,205.0,150,-0.0009228571428575296,0.01481250000000145,0.013600000000000136,0.011929211782425574,0.6524219824621141,False,0t7wp4tcjds1b00035n1qvkrm0,0t7vprnmvhx37000xp0k6a0e8m
