Repository: MF-ALDBot/Raw_Data_Analysis

# Raw_Data_Analysis

Data analysis code and experimental datasets accompanying:

> **An automated materials acceleration platform for active-learning-driven atomic layer deposition**  
> M.B. Alghalayini\*, T. Kodalle\*, A. Gashi, A. Razumtcev, M. Surendran, S. Aloni, A.M. Schwartzberg, E.S. Barnard  
> *Digital Discovery*, 2026 (DOI: TBD)

This repository contains the Gaussian process (GP) modeling pipeline used to process PE-ALD experimental campaign data. It loads raw ellipsometry-derived growth rate measurements from [ALDBot](https://github.com/MF-ALDBot/ALDBot) experiments, fits GP models, computes predictive accuracy (RMSE) and information gain metrics, and generates the synthesis-property relationship analysis (including SHAP feature importance) reported in the paper.

## Repository structure

```
Raw_Data_Analysis/
├── analyze_full_campaign.ipynb      # Main analysis notebook (start here)
├── models/
│   ├── gpmodel_base.py              # Abstract GP base class
│   └── gpmodel_constant_PriorMean.py  # Constant prior mean GP (used in paper)
├── campaigns/
│   ├── BO_4D/                       # 4D active learning campaign (paper Fig. 2)
│   │   ├── BO_4D_campaign_overview.yaml          # Full per-run metadata
│   │   ├── combined_runs_df.csv                  # All runs with parameters and growth rates
│   │   ├── combined_optimizer_df.csv             # GP optimizer recommendations per step
│   │   ├── BO_4D_campaign_growth_and_rmse_summary_fixedCauchy.csv  # Per-run growth rate summaries
│   │   ├── RMSE.json                             # RMSE vs. experiment count (100 trials)
│   │   └── exp_info_gain.csv                     # Cumulative information gain per step
│   ├── Random_4D/                   # 4D random sampling campaign (paper Fig. 2 baseline)
│   │   └── ...                      # Same structure as BO_4D
│   ├── BO_12D/                      # 12D active learning campaign (paper Fig. 3)
│   │   └── ...
│   └── Random_12D/                  # 12D random sampling campaign (paper Fig. 3 baseline)
│       └── ...
├── Sweeps/
│   ├── precursor_dose_time_sweep.json   # Validation sweep: p₄ (Fig. 3b)
│   ├── process_pressure_sweep.json      # Validation sweep: p₂ (Fig. 3c)
│   └── plasma_purge_time_sweep.json     # Validation sweep: p₁₂ (Fig. 3d)
└── pyproject.toml                   # Python dependencies
```

## Experimental campaigns

Four PE-ALD TiO₂ campaigns are included, corresponding to the two experimental designs (active learning and random sampling) applied to two parameter spaces:

| Folder | Dimensionality | Experiments | Role in paper |
|---|---|---|---|
| `BO_4D` | 4D subspace | 100 (5 random init + 95 GP) | Fig. 2 — active learning campaign |
| `Random_4D` | 4D subspace | 100 (5 shared init + 95 random) | Fig. 2 — random sampling baseline |
| `BO_12D` | 12D full space | 200 (15 random init + 185 GP) | Fig. 3 — active learning campaign |
| `Random_12D` | 12D full space | 200 (15 shared init + 185 random) | Fig. 3 — random sampling baseline |

The 4D and 12D active learning / random sampling pairs share the same initialization experiments to ensure a fair comparison.

## Usage

Open `analyze_full_campaign.ipynb` in Jupyter and run the cells sequentially. The notebook:

1. Loads the campaign overview YAML from the relevant `campaigns/` subfolder
2. Fits `GPModelConstMean` to the accumulated experimental data, sequentially over all run indices
3.

## Data format

### Campaign overview YAML (`campaigns/<name>/<name>_campaign_overview.yaml`)

Each campaign folder contains a YAML file with the full campaign metadata and one entry per experiment. Key fields per run:

| Field | Description |
|---|---|
| `run_id` | Unique experiment identifier |
| `precursor_dose_time` | TDMAT dose duration (ms) |
| `plasma_prep_time` | O₂ plasma preparation time (ms) |
| `plasma_duration` | Plasma exposure time (ms) |
| `plasma_purge_time` | Post-plasma purge time (ms) |
| `ALD_purge_time` | Post-precursor purge time (ms) |
| `process_pressure` | Chamber pressure during precursor half-cycle (mTorr) |
| `plasma_pressure` | Chamber pressure during plasma half-cycle (mTorr) |
| `RF_power_setpoint` | RF source power (W) |
| `Ar_process_flow_rate` | Ar flow through plasma source (sccm) |
| `ALD_purge_flow_rate` | Ar flow through precursor line (sccm) |
| `precursor_purge_time` | Precursor line purge duration (ms) |
| `dep_rate_mean` | Growth rate — mean over cycles 10–25 (Å/cycle) |
| `dep_rate_deviation` | Growth rate standard deviation (Å/cycle) |
| `dep_rate_fit` | Growth rate from linear thickness fit (Å/cycle) |
| `Initial_thickness` | Cumulative film thickness at experiment start (Å) |
| `Number_of_ALD_cycles` | ALD cycles per experiment (fixed at 25) |
| `campaign_id` | ID of the ALDBot run batch this experiment belongs to |

The first 9 of 25 cycles are discarded to remove inter-experiment effects; growth rate is averaged over the remaining 16 cycles.

File: campaigns/250730_TDMAT_campaign0009/0t49dprjynzhz000esnegj1jk8_runs.csv
run_id,ALD_prep_time,ALD_purge_flow_rate,ALD_purge_plasma_flow_rate,ALD_purge_time,Ar_plasma_flow_rate,Ar_process_flow_rate,H2_plasma_flow_rate,LC_preset,N2_plasma_flow_rate,Number_of_ALD_cycles,RF_power_setpoint,Sample_name,TC_preset,ald_valves_delay,plasma_duration,plasma_prep_time,plasma_pressure,plasma_purge_time,precursor_dose_time,precursor_purge_time,process_pressure,Initial_thickness,Temperature,dep_rate_fit,dep_rate_mean,dep_rate_direct,dep_rate_deviation,fit_diff_variation,is_prior,from_recommendation_id,campaign_id
0t49dprknhsak000c3k693h2qg,2000,5,0,4914,0,50,75,50,0,25,100,TDMAT_Campaign0009_01_RNG,30,10,2000,1771,60,498,255,4914,10,0.48154,150,0.05211642857142857,0.06816923076923077,0.1392544,0.08058678441584088,3.3839056636474374,False,0t49dprjz9tbb000ssqa8azzhg,0t49dprjynzhz000esnegj1jk8
0t49dy39mny8k000ng6241k8mw,2000,5,0,4201,0,50,75,50,0,25,100,TDMAT_Campaign0009_01_RNG,30,10,2000,2805,60,748,2257,4201,10,4.015,150,0.1334417857142857,0.1347285714285714,0.13609200000000002,0.019488253919126022,6.420533948519905,False,0t49dy3989vjz00075v27g1er8,0t49dprjynzhz000esnegj1jk8
0t49e65mbdz3v000n2g27rnp10,2000,5,0,1488,0,50,75,50,0,25,100,TDMAT_Campaign0009_01_RNG,30,10,2000,3507,60,3438,1171,1488,10,7.4857,150,0.06230500000000002,0.061114285714285774,0.060408000000000045,0.004450819690615003,3.153646658141619,False,0t49e65ktxwe1000xf7hm7ppnc,0t49dprjynzhz000esnegj1jk8
0t49ed0xmxvaf000zf6x8d54dm,2000,5,0,225,0,50,75,50,0,25,100,TDMAT_Campaign0009_01_RNG,30,10,2000,3519,60,4445,3334,225,10,9.0064,150,0.11100464285714289,0.11095714285714285,0.11162400000000006,0.0009685882847249021,8.64244369726815,False,0t49ed0wysrb3000hzb025dbq0,0t49dprjynzhz000esnegj1jk8
0t49em4gx1v1q00040qzs718p8,2000,5,0,1885,0,50,75,50,0,25,100,TDMAT_Campaign0009_01_RNG,30,10,2000,3029,60,1401,5848,1885,10,11.841,150,0.1591664285714286,0.16074285714285722,0.16108000000000003,0.01599820142952332,14.504230289667518,False,0t49em4epxwef000h404n0meaw,0t49dprjynzhz000esnegj1jk8

File: campaigns/250730_TDMAT_campaign0009/0t49fgtahnrvv000294qhkf8jm_runs.csv
run_id,ALD_prep_time,ALD_purge_flow_rate,ALD_purge_plasma_flow_rate,ALD_purge_time,Ar_plasma_flow_rate,Ar_process_flow_rate,H2_plasma_flow_rate,LC_preset,N2_plasma_flow_rate,Number_of_ALD_cycles,RF_power_setpoint,Sample_name,TC_preset,ald_valves_delay,plasma_duration,plasma_prep_time,plasma_pressure,plasma_purge_time,precursor_dose_time,precursor_purge_time,process_pressure,Initial_thickness,Temperature,dep_rate_fit,dep_rate_mean,dep_rate_direct,dep_rate_deviation,fit_diff_variation,is_prior,from_recommendation_id,campaign_id
0t49dprknhsak000c3k693h2qg,2000,5,0,4914,0,50,75,50,0,25,100,TDMAT_Campaign0009_01_RNG,30,10,2000,1771,60,498,255,4914,10,0.48154,150,0.05211642857142857,0.06816923076923077,0.1392544,0.08058678441584088,3.3839056636474374,True,,0t49fgtahnrvv000294qhkf8jm
0t49dy39mny8k000ng6241k8mw,2000,5,0,4201,0,50,75,50,0,25,100,TDMAT_Campaign0009_01_RNG,30,10,2000,2805,60,748,2257,4201,10,4.015,150,0.1334417857142857,0.1347285714285714,0.13609200000000002,0.019488253919126022,6.420533948519905,True,,0t49fgtahnrvv000294qhkf8jm
0t49e65mbdz3v000n2g27rnp10,2000,5,0,1488,0,50,75,50,0,25,100,TDMAT_Campaign0009_01_RNG,30,10,2000,3507,60,3438,1171,1488,10,7.4857,150,0.06230500000000002,0.061114285714285774,0.060408000000000045,0.004450819690615003,3.153646658141619,True,,0t49fgtahnrvv000294qhkf8jm
0t49ed0xmxvaf000zf6x8d54dm,2000,5,0,225,0,50,75,50,0,25,100,TDMAT_Campaign0009_01_RNG,30,10,2000,3519,60,4445,3334,225,10,9.0064,150,0.11100464285714289,0.11095714285714285,0.11162400000000006,0.0009685882847249021,8.64244369726815,True,,0t49fgtahnrvv000294qhkf8jm
0t49em4gx1v1q00040qzs718p8,2000,5,0,1885,0,50,75,50,0,25,100,TDMAT_Campaign0009_01_RNG,30,10,2000,3029,60,1401,5848,1885,10,11.841,150,0.1591664285714286,0.16074285714285722,0.16108000000000003,0.01599820142952332,14.504230289667518,True,,0t49fgtahnrvv000294qhkf8jm
0t49fgtym9z2q000zg27sfdhv8,2000,5,0,3097,0,50,75,50,0,25,100,TDMAT_Campaign0009_01_RNG,30,10,2000,14,60,5952,1837,3097,10,15.87,150,0.09994571428571425,0.0999642857142857,0.1080400000000001,0.002105301859204271,8.177854658026677,False,0t49fgty89zc50009ygyrncqpw,0t49fgtahnrvv000294qhkf8jm
0t49frv5d9t6x0000wb3k294qm,2000,5,0,1056,0,50,75,50,0,25,100,TDMAT_Campaign0009_02_GP,30,10,2000,12,60,2387,5598,1056,10,18.577,150,0.11984035714285719,0.12074285714285717,0.12059999999999987,0.006866452014345421,11.355886681096045,False,0t49frv529xck000qdx45jvdfr,0t49fgtahnrvv000294qhkf8jm
0t49fzagjnt8q0005f39b7qm88,2000,5,0,5998,0,50,75,50,0,25,100,TDMAT_Campaign0009_02_GP,30,10,2000,23,60,5997,4429,5998,10,21.634,150,0.13714535714285706,0.13674999999999976,0.13188000000000002,0.004312067783724728,10.126660252236363,False,0t49fzaf5xzgb000p1jgb9vr78,0t49fgtahnrvv000294qhkf8jm
0t49gam7q9w29000tdtsw6pr8g,2000,5,0,5999,0,50,75,50,0,25,100,TDMAT_Campaign0009_02_GP,30,10,2000,3999,60,5999,100,5999,10,24.951,150,0.0028257142857142344,0.0027999999999998187,0.0033599999999999854,0.001107764802267691,0.916715092363863,False,0t49gam7bxxtf000xq67jhc8rm,0t49fgtahnrvv000294qhkf8jm
0t49gnsgdsymb0001a1zt7xstm,2000,5,0,10,0,50,75,50,0,25,100,TDMAT_Campaign0009_02_GP,30,10,2000,10,60,10,100,10,10,25.019,150,0.004504642857142826,0.004528571428571279,0.004840000000000089,0.0010726659521479805,0.46876050513246165,False,0t49gnsg3nzvb0004x9cpz3fbg,0t49fgtahnrvv000294qhkf8jm
0t49grc975sx10007cj3zznc5g,2000,5,0,5999,0,50,75,50,0,25,100,TDMAT_Campaign0009_02_GP,30,10,2000,3999,60,10,4392,5999,10,25.122,150,0.19020214285714282,0.18969999999999995,0.17436000000000007,0.007295301814964628,5.7094178252225944,False,0t49grc8phxbv000ay5qh3tcnr,0t49fgtahnrvv000294qhkf8jm
0t49h2wbkhzdf000ksdm0sr984,2000,5,0,5999,0,50,75,50,0,25,100,TDMAT_Campaign0009_02_GP,30,10,2000,3999,60,5999,5999,5999,10,29.517,150,0.1697667857142856,0.17002142857142846,0.17236000000000004,0.005558799789706849,2.530432621092781,False,0t49h2wbcnvzd000ppsaay7by4,0t49fgtahnrvv000294qhkf8jm
0t49hgbmbsy5n000mnjt1v8sgg,2000,5,0,10,0,50,75,50,0,25,100,TDMAT_Campaign0009_02_GP,30,10,2000,10,60,10,3331,10,10,33.831,150,0.13123142857142867,0.13170000000000012,0.13091999999999984,0.004923703600223481,3.8672117985922303,False,0t49hgbm11xh3000nb07skz764,0t49fgtahnrvv000294qhkf8jm
0t49hm6x9dyfs000demv02e770,2000,5,0,5999,0,50,75,50,0,25,100,TDMAT_Campaign0009_02_GP,30,10,2000,10,60,10,925,5999,10,37.189,150,0.06346000000000004,0.06393571428571423,0.06207999999999998,0.006314451355294461,1.2713959578175025,False,0t49hm6x0srxb000y5vk378hbc,0t49fgtahnrvv000294qhkf8jm
0t49hvss91w1b000587m5dg6r0,2000,5,0,10,0,50,75,50,0,25,100,TDMAT_Campaign0009_02_GP,30,10,2000,3999,60,5999,5157,10,10,38.766,150,0.15920714285714305,0.15922142857142876,0.15768000000000001,0.0023443483929989945,2.992862098014554,False,0t49hvsr51t3v000c5384zzbcg,0t49fgtahnrvv000294qhkf8jm
0t49j48rchzx1000nvm62vzafg,2000,5,0,5999,0,50,75,50,0,25,100,TDMAT_Campaign0009_02_GP,30,10,2000,3999,60,5999,2650,5999,10,42.726,150,0.14308571428571412,0.14345714285714298,0.13927999999999996,0.0024250815260870684,0.9245599165135095,False,0t49j48qz1xs9000g1vr5sc34w,0t49fgtahnrvv000294qhkf8jm
0t49jge4sxrgn000pej6t1621g,2000,5,0,10,0,50,75,50,0,25,100,TDMAT_Campaign0009_02_GP,30,10,2000,10,60,5999,100,10,10,46.212,150,0.0014739285714284226,0.0022999999999999687,0.0013199999999997658,0.0008351646544243647,0.08020087361879562,False,0t49jge4gxy7h000pvgh0pn16r,0t49fgtahnrvv000294qhkf8jm
0t49jnbxkxrzd000bdtaxtta3r,2000,5,0,5999,0,50,75,50,0,25,100,TDMAT_Campaign0009_02_GP,30,10,2000,10,60,10,3114,5999,10,46.239,150,0.182969642857143,0.18291428571428575,0.1772,0.009887066381521953,0.8426179919847225,False,0t49jnbxadv09000v15vaxrkq8,0t49fgtahnrvv000294qhkf8jm
0t49jxtbaxx3n0002g6kxt4z7c,2000,5,0,10,0,50,75,50,0,25,100,TDMAT_Campaign0009_02_GP,30,10,2000,3999,60,10,100,10,10,50.704,150,0.0011528571428571206,0.003919999999999391,0.0008400000000000318,0.0015144636014123598,0.21257090287429356,False,0t49jxtb0hz5n0001hd4szczpg,0t49fgtahnrvv000294qhkf8jm
0t49k1ywshxhb000n9tz7ag6q0,2000,5,0,5999,0,50,75,50,0,25,100,TDMAT_Campaign0009_02_GP,30,10,2000,10,60,10,5999,5999,10,50.728,150,0.19939928571428572,0.1986785714285715,0.19120000000000004,0.011164751841107426,0.6924719505957545,False,0t49k1ywenw8f000xds0ftkg6r,0t49fgtahnrvv000294qhkf8jm
0t49kbhfpns7k000b6s08cbe00,2000,5,0,10,0,50,75,50,0,25,100,TDMAT_Campaign0009_02_GP,30,10,2000,10,60,10,1744,10,10,55.56,150,0.08886392857142847,0.09019285714285681,0.08707999999999999,0.009152787575825017,0.39079444287931747,False,0t49kbhf9hwfs0009qxsk4fkv0,0t49fgtahnrvv000294qhkf8jm
0t49kervghsxf0007m76d3gp08,2000,5,0,5999,0,50,75,50,0,25,100,TDMAT_Campaign0009_02_GP,30,10,2000,10,60,5999,5999,5999,10,57.814,150,0.16648392857142844,0.16599285714285728,0.16283999999999993,0.002701180769778132,0.11320750552162245,False,0t49kerv75zy1000qpzwc21dfw,0t49fgtahnrvv000294qhkf8jm
0t49ktp415wd5000gtfe5xf5y0,2000,5,0,10,0,50,75,50,0,25,100,TDMAT_Campaign0009_02_GP,30,10,2000,3999,60,10,4522,10,10,61.903,150,0.16836785714285696,0.16800714285714285,0.16707999999999998,0.00938794548387314,0.24859303976838468,False,0t49ktp3mxy59000m0bwa6t7m8,0t49fgtahnrvv000294qhkf8jm
0t49m0j12szxf000g2qqpqr788,2000,5,0,10,0,50,75,50,0,25,100,TDMAT_Campaign0009_02_GP,30,10,2000,10,60,5999,4042,10,10,66.152,150,0.13484178571428576,0.13475714285714296,0.13351999999999975,0.0020437061172989906,0.479714860837445,False,0t49m0j0pxthz0007ghkas9yq8,0t49fgtahnrvv000294qhkf8jm
0t49m715phyys000cbwm1ncvhc,2000,5,0,5999,0,50,75,50,0,25,100,TDMAT_Campaign0009_02_GP,30,10,2000,10,60,5999,100,5999,10,69.52,150,0.0013249999999997287,0.00343749999999865,-0.0005599999999998318,0.0014017288432509414,0.0683116207093486,False,0t49m715dsw6z000we0h33ev7m,0t49fgtahnrvv000294qhkf8jm
0t49mgmybsv87000akstqcewa4,2000,5,0,5999,0,50,75,50,0,25,100,TDMAT_Campaign0009_02_GP,30,10,2000,3999,60,10,100,5999,10,69.505,150,0.004046071428571705,0.005327272727272584,0.0031999999999999316,0.002940961781177119,0.12904145355300556,False,0t49mgmy4nsmn000jwzyswrqwc,0t49fgtahnrvv000294qhkf8jm
0t49msfk79y7f000cr632vdz1r,2000,5,0,5999,0,50,75,50,0,25,100,TDMAT_Campaign0009_02_GP,30,10,2000,10,60,10,4727,5999,10,69.578,150,0.1904253571428571,0.1899785714285715,0.18384000000000014,0.013895691961970274,1.2413649878561264,False,0t49msfjz5rbq000j6dp1nmj8w,0t49fgtahnrvv000294qhkf8jm
0t49n2ja4nr9h000nrjw00dj1m,2000,5,0,5999,0,50,75,50,0,25,100,TDMAT_Campaign0009_02_GP,30,10,2000,3999,60,5999,4186,5999,10,74.221,150,0.15182428571428583,0.15228571428571464,0.15163999999999989,0.003279995022397469,1.1058879195881328,False,0t49n2j9wnyn30006a30a275bg,0t49fgtahnrvv000294qhkf8jm
0t49nfarmdwrb000qcv264ybc4,2000,5,0,5999,0,50,75,50,0,25,100,TDMAT_Campaign0009_02_GP,30,10,2000,10,60,5999,3045,5999,10,78.019,150,0.15147035714285687,0.15087857142857178,0.14763999999999952,0.0033605226148462515,1.4606102119963513,False,0t49nfard5rev000wj16gy4stc,0t49fgtahnrvv000294qhkf8jm
0t49nt38j1vm70005scy9yws68,2000,5,0,10,0,50,75,50,0,25,100,TDMAT_Campaign0009_02_GP,30,10,2000,3999,60,10,2350,10,10,81.713,150,0.10203678571428593,0.10227857142857134,0.10415999999999997,0.00334710505435895,0.7552041863439585,False,0t49nt386xyh10000b13y23j10,0t49fgtahnrvv000294qhkf8jm
0t49nz44fxzhn000hsf5jtmghg,2000,5,0,5999,0,50,75,50,0,25,100,TDMAT_Campaign0009_02_GP,30,10,2000,3999,60,10,1536,5999,10,84.331,150,0.08884428571428526,0.08972142857142781,0.08623999999999966,0.0057366215258278655,0.5928089579812483,False,0t49nz446nwdv0001dexpajkc4,0t49fgtahnrvv000294qhkf8jm
0t49p8h0ant6k000yz78mefch0,2000,5,0,5999,0,50,75,50,0,25,100,TDMAT_Campaign0009_02_GP,30,10,2000,3999,60,10,3137,5999,10,86.5,150,0.1605489285714288,0.1596642857142864,0.1526400000000001,0.00689188001956342,0.9774720894615844,False,0t49p8h039w310006y4q616v6c,0t49fgtahnrvv000294qhkf8jm
0t49pjhe85vfq0004ex9c0hepg,2000,5,0,5999,0,50,75,50,0,25,100,TDMAT_Campaign0009_02_GP,30,10,2000,3999,60,10,5999,5999,10,90.332,150,0.1823292857142857,0.18732307692307762,0.1754000000000002,0.00786767034682844,2.042995827392958,False,0t49pjhe25s4x000gnva4n4adg,0t49fgtahnrvv000294qhkf8jm
0t49pxjyedxzf0005my0wv08km,2000,5,0,10,0,50,75,50,0,25,100,TDMAT_Campaign0009_02_GP,30,10,2000,10,60,5999,5999,10,10,94.74,150,0.16269035714285698,0.16263571428571413,0.1644,0.014969378608289018,1.0062743113518597,False,0t49pxjy4drg500004g7vrd5sg,0t49fgtahnrvv000294qhkf8jm
0t49q4t9pxxtk0004j2y367c6g,2000,5,0,10,0,50,75,50,0,25,100,TDMAT_Campaign0009_02_GP,30,10,2000,3999,60,5999,2035,10,10,98.887,150,0.08982214285714335,0.08977142857142846,0.08932000000000016,0.0019128992847157178,0.2565804974938948,False,0t49q4t9edv3d000grkhr4gfn0,0t49fgtahnrvv000294qhkf8jm
0t49qc23v1wsb000y3rnffdgy8,2000,5,0,10,0,50,75,50,0,25,100,TDMAT_Campaign0009_02_GP,30,10,2000,3999,60,5999,100,10,10,101.1,150,0.0022539285714284823,0.003533333333332204,0.00040000000000020466,0.00157691682300016,0.4015857014936588,False,0t49qc23m1v6s000393j4zsg8g,0t49fgtahnrvv000294qhkf8jm
0t49qjhxddx97000z4n35z12kr,2000,5,0,10,0,50,75,50,0,25,100,TDMAT_Campaign0009_02_GP,30,10,2000,3999,60,10,5999,10,10,101.09,150,0.1875767857142861,0.18715714285714366,0.18120000000000006,0.012484488334713604,0.41903027691220646,False,0t49qjhx5nr6s000qqpat3yssr,0t49fgtahnrvv000294qhkf8jm
0t49qs0sj1znd000a9yzd1zm1m,2000,5,0,10,0,50,75,50,0,25,100,TDMAT_Campaign0009_02_GP,30,10,2000,10,60,5999,2679,10,10,105.71,150,0.10702428571428557,0.10719285714285677,0.10360000000000014,0.003006532004468865,0.2893905518843179,False,0t49qs0s9hr9v000m45n9rsfh8,0t49fgtahnrvv000294qhkf8jm
0t49qyythxve7000sexfrb4jq8,2000,5,0,5999,0,50,75,50,0,25,100,TDMAT_Campaign0009_02_GP,30,10,2000,3999,60,5999,1343,5999,10,108.33,150,0.08195928571428586,0.08232142857142881,0.07920000000000016,0.004882794658131625,0.17144707500443954,False,0t49qyyt89zfd00056mjjx1zmw,0t49fgtahnrvv000294qhkf8jm
0t49rakra9yzz000zcvd6rtyq0,2000,5,0,10,0,50,75,50,0,25,100,TDMAT_Campaign0009_02_GP,30,10,2000,10,60,10,4701,10,10,110.33,150,0.16476642857142862,0.1643499999999999,0.1595999999999998,0.015110816844704838,1.6806206219672024,False,0t49rakqz9w2x000b2s8fbsbxm,0t49fgtahnrvv000294qhkf8jm
0t49rf0dt1s1v000hfsy8rznj4,2000,5,0,5999,0,50,75,50,0,25,100,TDMAT_Campaign0009_02_GP,30,10,2000,2344,60,3259,5184,5999,10,114.45,150,0.14943392857142865,0.14933571428571416,0.14639999999999986,0.0047290299734519875,1.943978406497728,False,0t49rf0dg5wn90002x7vadgskc,0t49fgtahnrvv000294qhkf8jm
0t49rteq6xxbd000yvv4jjxbp0,2000,5,0,5999,0,50,75,50,0,25,100,TDMAT_Campaign0009_02_GP,30,10,2000,10,60,10,2064,5999,10,118.13,150,0.10919928571428567,0.10967857142857136,0.10800000000000011,0.01509816349150713,1.522915778821812,False,0t49rtepxnwqf000he5j2c87rc,0t49fgtahnrvv000294qhkf8jm
0t49s2g3jnwb7000j2ah7fchv4,2000,5,0,5999,0,50,75,50,0,25,100,TDMAT_Campaign0009_02_GP,30,10,2000,10,60,10,3966,5999,10,120.86,150,0.18221892857142838,0.18173571428571375,0.17360000000000014,0.020050315535200158,2.1014437805292876,False,0t49s2g379tqq00040jbag9jp8,0t49fgtahnrvv000294qhkf8jm
0t49sb9cessmz000yptx0ap4qw,2000,5,0,10,0,50,75,50,0,25,100,TDMAT_Campaign0009_02_GP,30,10,2000,3999,60,5999,5999,10,10,125.24,150,0.1669764285714286,0.1667642857142866,0.16680000000000006,0.004708291643903773,0.5590527502294892,False,0t49sb9c3dzr7000j65qct19vc,0t49fgtahnrvv000294qhkf8jm
0t49sm2xb9vcz000mq77e7kxng,2000,5,0,5999,0,50,75,50,0,25,100,TDMAT_Campaign0009_02_GP,30,10,2000,10,60,10,100,5999,10,129.43,150,-0.0006228571428576197,0.0068600000000003545,-0.0032000000000005,0.005067780579311576,0.2816972803136323,False,0t49sm2wzdvg70007c4exkybb8,0t49fgtahnrvv000294qhkf8jm
0t49svbq29s3d0007045scthfg,2000,5,0,10,0,50,75,50,0,25,100,TDMAT_Campaign0009_02_GP,30,10,2000,10,60,5999,1127,10,10,129.35,150,0.06245642857142854,0.062342857142855986,0.06840000000000032,0.0037653901876563917,0.49621983851395074,False,0t49svbpq1za9000t25mgsxnjg,0t49fgtahnrvv000294qhkf8jm
0t49t0pmwhse9000gssj9rvtqw,2000,5,0,3170,0,50,75,50,0,25,100,TDMAT_Campaign0009_02_GP,30,10,2000,1777,60,2190,3978,3170,10,131.03,150,0.1526725000000003,0.15397142857142804,0.1527999999999997,0.005684619420782581,2.0466557863341905,False,0t49t0pmj5v29000xzs6na1nf0,0t49fgtahnrvv000294qhkf8jm
0t49t8tkvdvbf000e3haba0b0m,2000,5,0,5999,0,50,75,50,0,25,100,TDMAT_Campaign0009_02_GP,30,10,2000,10,60,5999,1171,5999,10,134.86,150,0.08382607142857126,0.08314285714285623,0.08119999999999891,0.0036356792027544957,1.3128209216653328,False,0t49t8tkfhsfs0002fnfrapphc,0t49fgtahnrvv000294qhkf8jm
0t49tjvxjdz5n000a2bhw9v9c0,2000,5,0,10,0,50,75,50,0,25,100,TDMAT_Campaign0009_02_GP,30,10,2000,10,60,10,5999,10,10,136.89,150,0.1820046428571421,0.18282142857142755,0.18040000000000078,0.017175945745279444,1.6431704733120154,False,0t49tjvx8sykz000zan76v7t74,0t49fgtahnrvv000294qhkf8jm
0t49tqrtbsw390003cwh05yqj4,2000,5,0,10,0,50,75,50,0,25,100,TDMAT_Campaign0009_02_GP,30,10,2000,3999,60,10,1186,10,10,141.5,150,0.06030250000000044,0.0613428571428573,0.06080000000000041,0.009507344100044684,0.7617612239539501,False,0t49tqrt3xv690001v67f5xwxw,0t49fgtahnrvv000294qhkf8jm
0t49twbkanww9000j6twbv1se8,2000,5,0,10,0,50,75,50,0,25,100,TDMAT_Campaign0009_02_GP,30,10,2000,10,60,5999,5069,10,10,143.0,150,0.14170321428571403,0.14206428571428578,0.1408000000000004,0.0039023083174073497,2.448664915354173,False,0t49twbk2hzaz0003zkpb1wha0,0t49fgtahnrvv000294qhkf8jm
0t49v37x1szyv0000w7jn7s68w,2000,5,0,3106,0,50,75,50,0,25,100,TDMAT_Campaign0009_02_GP,30,10,2000,1903,60,2973,100,3106,10,146.52,150,0.0017703571428577495,0.00502857142857189,0.002400000000000091,0.0018506479835954468,0.6352714257272034,False,0t49v37wjdxw7000wwjzx5hrc4,0t49fgtahnrvv000294qhkf8jm
0t49va55tnwrx000ars9veb2jm,2000,5,0,5999,0,50,75,50,0,25,100,TDMAT_Campaign0009_02_GP,30,10,2000,1692,60,3156,2124,5999,10,146.55,150,0.11701785714285749,0.11592142857142969,0.1124000000000001,0.005797435217579256,3.938045398185507,False,0t49va55fnrgk000ae152d0fwm,0t49fgtahnrvv000294qhkf8jm
0t49vm3zkssws000hyzs7tzv2m,2000,5,0,10,0,50,75,50,0,25,100,TDMAT_Campaign0009_02_GP,30,10,2000,3999,60,10,3522,10,10,149.34,150,0.14652035714285663,0.14663571428571384,0.14439999999999942,0.0044453197125712334,3.6087645341550574,False,0t49vm3z8nt870001edtv01n6g,0t49fgtahnrvv000294qhkf8jm
0t49vskw59xgx000akgy12vj2m,2000,5,0,2749,0,50,75,50,0,25,100,TDMAT_Campaign0009_02_GP,30,10,2000,2006,60,10,5143,2749,10,152.95,150,0.17477392857142948,0.1734000000000009,0.16680000000000064,0.009722433557794867,1.9108845875267757,False,0t49vskvtszdd000xtsxhxmn64,0t49fgtahnrvv000294qhkf8jm
0t49w13qq9tjb000sf3rq8hnz0,2000,5,0,2620,0,50,75,50,0,25,100,TDMAT_Campaign0009_02_GP,30,10,2000,10,60,2019,2586,2620,10,157.15,150,0.13553821428571441,0.1350357142857145,0.1324000000000001,0.005393065275079787,2.1695959634014947,False,0t49w13qbnvd9000kmmcd6eskr,0t49fgtahnrvv000294qhkf8jm
0t49w7gc6nrts000bd9zr43apg,2000,5,0,2676,0,50,75,50,0,25,100,TDMAT_Campaign0009_02_GP,30,10,2000,1833,60,5999,5999,2676,10,160.45,150,0.13224464285714266,0.13284999999999872,0.13520000000000096,0.005385927430414704,1.5118651881545389,False,0t49w7gbvsv0f000qv7bwe6anw,0t49fgtahnrvv000294qhkf8jm
0t49whhn0xy2h0000p08jmg8hr,2000,5,0,2723,0,50,75,50,0,25,100,TDMAT_Campaign0009_02_GP,30,10,2000,1784,60,10,1161,2723,10,163.84,150,0.07645178571428629,0.07572142857142897,0.07319999999999936,0.0073047126247792115,0.36965545065862826,False,0t49whhmnnxb9000h5smsv2m2r,0t49fgtahnrvv000294qhkf8jm
0t49wqc529s3q0008xnzfpff48,2000,5,0,3191,0,50,75,50,0,25,100,TDMAT_Campaign0009_02_GP,30,10,2000,2061,60,5999,3335,3191,10,165.68,150,0.12734142857142813,0.1269999999999994,0.12360000000000014,0.005447804275907591,0.4583670747361447,False,0t49wqc4pdx8n0001w28jkqn88,0t49fgtahnrvv000294qhkf8jm
0t49x0vs3hyhn000pbn2fkth0r,2000,5,0,2986,0,50,75,50,0,25,100,TDMAT_Campaign0009_02_GP,30,10,2000,3999,60,3027,4996,2986,10,168.76,150,0.13935571428571406,0.14093571428571344,0.13960000000000036,0.006739394540723027,0.38591958942292415,False,0t49x0vrsdxsf000v0384qw2d8,0t49fgtahnrvv000294qhkf8jm
0t49xae6m1sgf000gxnexamph0,2000,5,0,10,0,50,75,50,0,25,100,TDMAT_Campaign0009_02_GP,30,10,2000,1770,60,2936,2092,10,10,172.26,150,0.0855335714285702,0.08609999999999982,0.08879999999999995,0.002749545416975809,0.5767539543651155,False,0t49xae699y5v000f4sdtgn2w0,0t49fgtahnrvv000294qhkf8jm
0t49xfmpr1rs5000we2pfww9vr,2000,5,0,10,0,50,75,50,0,25,100,TDMAT_Campaign0009_02_GP,30,10,2000,1742,60,10,5999,10,10,174.47,150,0.17599928571428436,0.1752142857142839,0.17159999999999967,0.014725384163937445,1.1073083528665222,False,0t49xfmpexvq9000vhjey8k214,0t49fgtahnrvv000294qhkf8jm
0t49xn7bs1vkq000bykr6n20mw,2000,5,0,10,0,50,75,50,0,25,100,TDMAT_Campaign0009_02_GP,30,10,2000,1998,60,2917,4763,10,10,178.85,150,0.14558142857142775,0.1456785714285717,0.14600000000000024,0.00466723818172214,0.69413928112766,False,0t49xn7bgxsbv000t1rpy4fpyr,0t49fgtahnrvv000294qhkf8jm
0t49xvhz49v4z000h0bjh753e0,2000,5,0,2677,0,50,75,50,0,25,100,TDMAT_Campaign0009_02_GP,30,10,2000,10,60,2733,901,2677,10,182.49,150,0.06031464285714278,0.059799999999999694,0.05759999999999991,0.005501428385950979,0.19427854450181276,False,0t49xvhys1zk700082zvehbnxr,0t49fgtahnrvv000294qhkf8jm
0t49y1m259vwx000kv3s25hgfw,2000,5,0,3253,0,50,75,50,0,25,100,TDMAT_Campaign0009_02_GP,30,10,2000,3999,60,2857,2546,3253,10,183.92,150,0.11309142857142943,0.11512142857142951,0.11680000000000064,0.006476791376184023,0.33968331224673265,False,0t49y1m1thx7n000pp8yap0egw,0t49fgtahnrvv000294qhkf8jm
0t49yacj2xw8d0004ts6s66n9c,2000,5,0,3055,0,50,75,50,0,25,100,TDMAT_Campaign0009_02_GP,30,10,2000,2114,60,5999,834,3055,10,186.86,150,0.05789821428571448,0.05709999999999939,0.05439999999999941,0.004401785352072048,0.21017437122542204,False,0t49yachqhsyx000mcq6v2appm,0t49fgtahnrvv000294qhkf8jm
0t49yjte1nwjh000epjdrk2590,2000,5,0,3126,0,50,75,50,0,25,100,TDMAT_Campaign0009_02_GP,30,10,2000,2040,60,5999,4739,3126,10,188.23,150,0.12004821428571341,0.12110714285714153,0.12080000000000041,0.006382953222192975,0.3512079039083018,False,0t49yjtdpsyxk0007ybzpw7vgw,0t49fgtahnrvv000294qhkf8jm
0t49ywsvzdy0d000fe4nzfefcg,2000,5,0,3535,0,50,75,50,0,25,100,TDMAT_Campaign0009_02_GP,30,10,2000,10,60,2707,4699,3535,10,191.26,150,0.13985749999999988,0.13945714285714164,0.13759999999999992,0.004447746505770531,0.1681601586662277,False,0t49ywsvkxtzf000ak0qf2bw6r,0t49fgtahnrvv000294qhkf8jm
0t49z50ktxwsk000aa7ppmf0ar,2000,5,0,2922,0,50,75,50,0,25,100,TDMAT_Campaign0009_02_GP,30,10,2000,2040,60,10,2952,2922,10,194.71,150,0.11838392857142797,0.11672857142857092,0.11600000000000023,0.01228625414095772,0.9193126885775135,False,0t49z50kg5wvk00082z3eq99vr,0t49fgtahnrvv000294qhkf8jm
0t49zbsw5hyrv000nh2wqxqkvw,2000,5,0,5999,0,50,75,50,0,25,100,TDMAT_Campaign0009_02_GP,30,10,2000,2335,60,2771,806,5999,10,197.64,150,0.04694714285714322,0.04634999999999983,0.0432000000000005,0.005553087944043734,0.6509074009770146,False,0t49zbsvssw3b0005xp5vgj9dc,0t49fgtahnrvv000294qhkf8jm
0t49znbdp9wnf000fgrehaeav0,2000,5,0,5999,0,50,75,50,0,25,100,TDMAT_Campaign0009_02_GP,30,10,2000,2170,60,3078,3490,5999,10,198.71,150,0.11954249999999941,0.11886428571428505,0.11919999999999958,0.0064050880603806724,2.369920421082758,False,0t49znbdchs7x000fgfg7b0z6c,0t49fgtahnrvv000294qhkf8jm
0t4a0003zdw1x0007njdfm0ny8,2000,5,0,5999,0,50,75,50,0,25,100,TDMAT_Campaign0009_02_GP,30,10,2000,1548,60,2019,5999,5999,10,201.7,150,0.13657428571428615,0.13851428571428567,0.1332000000000005,0.007498557684446312,4.277096882831951,False,0t4a0003q1zax000mj94nmzeqg,0t49fgtahnrvv000294qhkf8jm
0t4a0azc4xt57000pbshttj4r4,2000,5,0,10,0,50,75,50,0,25,100,TDMAT_Campaign0009_02_GP,30,10,2000,1956,60,3017,100,10,10,205.05,150,0.0006624999999999659,0.0037333333333293695,0.0031999999999993635,0.001950783318453682,1.2193353588704388,False,0t4a0azbtxrnz0005nmhzb40eg,0t49fgtahnrvv000294qhkf8jm
0t4a0fgqk1xwz000drwbdve3s8,2000,5,0,3256,0,50,75,50,0,25,100,TDMAT_Campaign0009_02_GP,30,10,2000,3999,60,3100,5999,3256,10,205.1,150,0.1496399999999991,0.148692857142856,0.14159999999999967,0.012917234571670795,5.050586381434387,False,0t4a0fgq6xy67000cb680qsdzm,0t49fgtahnrvv000294qhkf8jm
0t4a0sqj7nrjq0003ppd7vhr5m,2000,5,0,2959,0,50,75,50,0,25,100,TDMAT_Campaign0009_02_GP,30,10,2000,10,60,10,5999,2959,10,208.63,150,0.18703285714285714,0.18753571428571547,0.17920000000000072,0.013622911747864046,4.325720978276368,False,0t4a0sqhx1x5z00094rtjde3x0,0t49fgtahnrvv000294qhkf8jm
0t4a10yrpntbn000s7k9pf23gr,2000,5,0,5999,0,50,75,50,0,25,100,TDMAT_Campaign0009_02_GP,30,10,2000,1776,60,10,4319,5999,10,213.12,150,0.18122964285714288,0.1828857142857154,0.17480000000000018,0.009136493320970891,1.2137920317160016,False,0t4a10yrd5tc1000x2z5twhs9g,0t49fgtahnrvv000294qhkf8jm
0t4a1ak23nses000tf7y1rgpq0,2000,5,0,3242,0,50,75,50,0,25,100,TDMAT_Campaign0009_02_GP,30,10,2000,3999,60,2931,100,3242,10,217.52,150,0.0051667857142855865,0.009999999999997221,0.009599999999999227,0.004484045792221398,0.08014223755205059,False,0t4a1ak1s1w1x000pt2grrc39g,0t49fgtahnrvv000294qhkf8jm
0t4a1jdgqswkk000vb4rc0psbm,2000,5,0,10,0,50,75,50,0,25,100,TDMAT_Campaign0009_02_GP,30,10,2000,2045,60,3446,5999,10,10,217.72,150,0.1852107142857142,0.18352142857142845,0.1832000000000005,0.006066321381368949,2.181534709966783,False,0t4a1jdgc5xcz000pa5zk6q7rw,0t49fgtahnrvv000294qhkf8jm
0t4a1sf319z8b000zvnt1ma370,2000,5,0,2414,0,50,75,50,0,25,100,TDMAT_Campaign0009_02_GP,30,10,2000,3999,60,5999,3888,2414,10,222.31,150,0.12822964285714256,0.12768571428571412,0.1291999999999996,0.009569733325352934,2.5372994266937106,False,0t4a1sf2gnzsn000cm3tg9vjj8,0t49fgtahnrvv000294qhkf8jm
0t4a23arp5tef000z7859tcabg,2000,5,0,2847,0,50,75,50,0,25,100,TDMAT_Campaign0009_02_GP,30,10,2000,3999,60,10,5999,2847,10,225.52,150,0.14714678571428558,0.14871428571428527,0.15,0.014281999517018503,2.068427814473843,False,0t4a23arbxr450002h6yz8aqsg,0t49fgtahnrvv000294qhkf8jm
0t4a2c0yq5y1h0005kr6smrrkr,2000,5,0,10,0,50,75,50,0,25,100,TDMAT_Campaign0009_02_GP,30,10,2000,10,60,2895,3750,10,10,229.29,150,0.12239821428571358,0.1230571428571413,0.12399999999999978,0.0038929816493833325,0.8094434014825267,False,0t4a2c0yc5r7k000cnkgtcj730,0t49fgtahnrvv000294qhkf8jm
0t4a2h610xwkn000s4v8q0gdvw,2000,5,0,2956,0,50,75,50,0,25,100,TDMAT_Campaign0009_02_GP,30,10,2000,10,60,10,4044,2956,10,232.41,150,0.15194785714285736,0.1542642857142868,0.14960000000000037,0.020530277541198832,0.530015274631457,False,0t4a2h60pnr9300038ny2y41k4,0t49fgtahnrvv000294qhkf8jm
0t4a2qmrj1x3n000pvbtq68ktc,2000,5,0,5999,0,50,75,50,0,25,100,TDMAT_Campaign0009_02_GP,30,10,2000,10,60,2822,3656,5999,10,236.18,150,0.1534328571428569,0.15236428571428665,0.14879999999999996,0.0074859494237886175,0.33608686772929547,False,0t4a2qmr7sz1h000j5xv6tcy34,0t49fgtahnrvv000294qhkf8jm
0t4a31dtjswgv000f4731bca00,2000,5,0,3165,0,50,75,50,0,25,100,TDMAT_Campaign0009_02_GP,30,10,2000,2279,60,10,100,3165,10,239.91,150,0.0038021428571428013,0.005845454545452226,-0.0015999999999996818,0.0026595842588184385,0.16612157702411834,False,0t4a31dt4hxjd000xcvex9zsr8,0t49fgtahnrvv000294qhkf8jm
0t4a37ctjssfx000nbmze6qrfc,2000,5,0,3101,0,50,75,50,0,25,100,TDMAT_Campaign0009_02_GP,30,10,2000,3999,60,10,3918,3101,10,239.86,150,0.14689142857142778,0.14509285714285625,0.14239999999999894,0.017367764239931447,0.3775424448810801,False,0t4a37ct99vhn000n44gkz4jwc,0t49fgtahnrvv000294qhkf8jm
0t4a3ffaahvmf0005m62freeg8,2000,5,0,3010,0,50,75,50,0,25,100,TDMAT_Campaign0009_02_GP,30,10,2000,3999,60,10,1201,3010,10,243.43,150,0.0697264285714286,0.06877857142857076,0.06759999999999991,0.012288855495438332,0.235829973262114,False,0t4a3ffa1swfq000eg6s1fbq7c,0t49fgtahnrvv000294qhkf8jm
0t4a3pdhp9zb5000g2t6v9cfm4,2000,5,0,10,0,50,75,50,0,25,100,TDMAT_Campaign0009_02_GP,30,10,2000,1876,60,10,4048,10,10,245.13,150,0.13686249999999972,0.13696428571428498,0.13519999999999982,0.015090186363657662,0.34151693567280444,False,0t4a3pdhadysd000abx5xn7ekc,0t49fgtahnrvv000294qhkf8jm
0t4a3v9vwdvp1000346hmkvk0w,2000,5,0,5999,0,50,75,50,0,25,100,TDMAT_Campaign0009_02_GP,30,10,2000,1892,60,10,2277,5999,10,248.57,150,0.09888964285714344,0.09785000000000009,0.09279999999999973,0.013129832443712809,0.5951560550636115,False,0t4a3v9vhxzsn000q4yay231r0,0t49fgtahnrvv000294qhkf8jm
0t4a4466s5za9000gjcchy62e0,2000,5,0,3620,0,50,75,50,0,25,100,TDMAT_Campaign0009_02_GP,30,10,2000,10,60,3634,5999,3620,10,250.91,150,0.1446124999999999,0.14434285714285774,0.13759999999999992,0.007145299582413975,0.8014629679322104,False,0t4a4466dhv5k000hrn0jgegqw,0t49fgtahnrvv000294qhkf8jm
0t4a4db6fxwds00096zwb9zw2m,2000,5,0,10,0,50,75,50,0,25,100,TDMAT_Campaign0009_02_GP,30,10,2000,1905,60,10,1039,10,10,254.37,150,0.043445357142856675,0.04511428571428512,0.04439999999999941,0.014722473450129366,0.5932704912606526,False,0t4a4db65dr250004a7qhr862m,0t49fgtahnrvv000294qhkf8jm
0t4a4h24cswxz0006snxj4e1yw,2000,5,0,10,0,50,75,50,0,25,100,TDMAT_Campaign0009_02_GP,30,10,2000,3999,60,2581,5999,10,10,255.48,150,0.138703571428573,0.14087857142857274,0.14280000000000087,0.007271979350457859,0.47600319479681913,False,0t4a4h2445wr10009hcws8avxm,0t49fgtahnrvv000294qhkf8jm
0t4a4rhwa5z4d000penagvpsk4,2000,5,0,10,0,50,75,50,0,25,100,TDMAT_Campaign0009_02_GP,30,10,2000,2155,60,5999,1236,10,10,259.04,150,0.04365785714285712,0.04502142857142693,0.04839999999999918,0.004327846473942196,0.7658361257013847,False,0t4a4rhw11vxd000z7trnf56kg,0t49fgtahnrvv000294qhkf8jm
0t4a4ysg1xvff000ak6gcxzw98,2000,5,0,5999,0,50,75,50,0,25,100,TDMAT_Campaign0009_02_GP,30,10,2000,1941,60,5999,1996,5999,10,260.22,150,0.0836874999999994,0.08122857142857194,0.07839999999999918,0.008187658706973749,0.9132267841695861,False,0t4a4ysf09t2q000pqewj3g0er,0t49fgtahnrvv000294qhkf8jm
0t4a59xmwxyqf000cv9wr4wmcm,2000,5,0,5999,0,50,75,50,0,25,100,TDMAT_Campaign0009_02_GP,30,10,2000,10,60,2956,100,5999,10,262.16,150,-0.0032942857142862587,0.006799999999998363,-0.0016000000000008186,0.0022671568097304114,0.41448684258657764,False,0t4a59xmm1tbf0005n2z8qaax4,0t49fgtahnrvv000294qhkf8jm
0t4a5jbrw1taz000v86pa28nfw,2000,5,0,3065,0,50,75,50,0,25,100,TDMAT_Campaign0009_02_GP,30,10,2000,10,60,5999,3810,3065,10,262.12,150,0.12051214285714248,0.11944285714285538,0.12039999999999963,0.008083732720341222,2.111112782231511,False,0t4a5jbrcxsqq000tsvz801y20,0t49fgtahnrvv000294qhkf8jm
0t4a5v53txvf3000kdnrwmd2f0,2000,5,0,5999,0,50,75,50,0,25,100,TDMAT_Campaign0009_02_GP,30,10,2000,3999,60,2906,5999,5999,10,265.13,150,0.14736714285714275,0.15035714285714416,0.14440000000000056,0.011596964768280205,3.623348617706254,False,0t4a5v53fdvrq000z8z7bn9rkm,0t49fgtahnrvv000294qhkf8jm
0t4a67ee9dyp90004nqwvh4n0r,2000,5,0,3087,0,50,75,50,0,25,100,TDMAT_Campaign0009_02_GP,30,10,2000,3999,60,5999,1795,3087,10,268.73,150,0.09010178571428651,0.08918571428571502,0.08639999999999873,0.007838809780548815,2.9546896160276104,False,0t4a67edz1rr5000hyqwcgqpam,0t49fgtahnrvv000294qhkf8jm
0t4a6h17a5svn000erv7nbh184,2000,5,0,5999,0,50,75,50,0,25,100,TDMAT_Campaign0009_02_GP,30,10,2000,3999,60,2901,3813,5999,10,270.82,150,0.14144964285714132,0.13954285714285675,0.14240000000000008,0.010194165998658465,3.4560006791270177,False,0t4a6h170hwn9000dsnfcj26qr,0t49fgtahnrvv000294qhkf8jm
0t4a6wfdfdyn5000raj6xqnmvw,2000,5,0,10,0,50,75,50,0,25,100,TDMAT_Campaign0009_02_GP,30,10,2000,2139,60,5999,3966,10,10,274.34,150,0.11183928571428528,0.11142142857142646,0.11360000000000127,0.005154080016489604,2.448044825974689,False,0t4a6wfcynwwf000fzr1ja3qw8,0t49fgtahnrvv000294qhkf8jm
0t4a73rydxvn3000chj68d7rmr,2000,5,0,5999,0,50,75,50,0,25,100,TDMAT_Campaign0009_02_GP,30,10,2000,2053,60,5999,5999,5999,10,277.14,150,0.1646996428571429,0.161600000000001,0.14720000000000028,0.02006813394413369,1.4962417001618549,False,0t4a73ry4dt9d000e0bj9xzfrc,0t49fgtahnrvv000294qhkf8jm
