Repository: MF-ALDBot/Raw_Data_Analysis

# Raw_Data_Analysis

Data analysis code and experimental datasets accompanying:

> **An automated materials acceleration platform for active-learning-driven atomic layer deposition**  
> M.B. Alghalayini\*, T. Kodalle\*, A. Gashi, A. Razumtcev, M. Surendran, S. Aloni, A.M. Schwartzberg, E.S. Barnard  
> *Digital Discovery*, 2026 (DOI: TBD)

This repository contains the Gaussian process (GP) modeling pipeline used to process PE-ALD experimental campaign data. It loads raw ellipsometry-derived growth rate measurements from [ALDBot](https://github.com/MF-ALDBot/ALDBot) experiments, fits GP models, computes predictive accuracy (RMSE) and information gain metrics, and generates the synthesis-property relationship analysis (including SHAP feature importance) reported in the paper.

## Repository structure

```
Raw_Data_Analysis/
├── analyze_full_campaign.ipynb      # Main analysis notebook (start here)
├── models/
│   ├── gpmodel_base.py              # Abstract GP base class
│   └── gpmodel_constant_PriorMean.py  # Constant prior mean GP (used in paper)
├── campaigns/
│   ├── BO_4D/                       # 4D active learning campaign (paper Fig. 2)
│   │   ├── BO_4D_campaign_overview.yaml          # Full per-run metadata
│   │   ├── combined_runs_df.csv                  # All runs with parameters and growth rates
│   │   ├── combined_optimizer_df.csv             # GP optimizer recommendations per step
│   │   ├── BO_4D_campaign_growth_and_rmse_summary_fixedCauchy.csv  # Per-run growth rate summaries
│   │   ├── RMSE.json                             # RMSE vs. experiment count (100 trials)
│   │   └── exp_info_gain.csv                     # Cumulative information gain per step
│   ├── Random_4D/                   # 4D random sampling campaign (paper Fig. 2 baseline)
│   │   └── ...                      # Same structure as BO_4D
│   ├── BO_12D/                      # 12D active learning campaign (paper Fig. 3)
│   │   └── ...
│   └── Random_12D/                  # 12D random sampling campaign (paper Fig. 3 baseline)
│       └── ...
├── Sweeps/
│   ├── precursor_dose_time_sweep.json   # Validation sweep: p₄ (Fig. 3b)
│   ├── process_pressure_sweep.json      # Validation sweep: p₂ (Fig. 3c)
│   └── plasma_purge_time_sweep.json     # Validation sweep: p₁₂ (Fig. 3d)
└── pyproject.toml                   # Python dependencies
```

## Experimental campaigns

Four PE-ALD TiO₂ campaigns are included, corresponding to the two experimental designs (active learning and random sampling) applied to two parameter spaces:

| Folder | Dimensionality | Experiments | Role in paper |
|---|---|---|---|
| `BO_4D` | 4D subspace | 100 (5 random init + 95 GP) | Fig. 2 — active learning campaign |
| `Random_4D` | 4D subspace | 100 (5 shared init + 95 random) | Fig. 2 — random sampling baseline |
| `BO_12D` | 12D full space | 200 (15 random init + 185 GP) | Fig. 3 — active learning campaign |
| `Random_12D` | 12D full space | 200 (15 shared init + 185 random) | Fig. 3 — random sampling baseline |

The 4D and 12D active learning / random sampling pairs share the same initialization experiments to ensure a fair comparison.

## Usage

Open `analyze_full_campaign.ipynb` in Jupyter and run the cells sequentially. The notebook:

1. Loads the campaign overview YAML from the relevant `campaigns/` subfolder
2. Fits `GPModelConstMean` to the accumulated experimental data, sequentially over all run indices
3.

## Data format

### Campaign overview YAML (`campaigns/<name>/<name>_campaign_overview.yaml`)

Each campaign folder contains a YAML file with the full campaign metadata and one entry per experiment. Key fields per run:

| Field | Description |
|---|---|
| `run_id` | Unique experiment identifier |
| `precursor_dose_time` | TDMAT dose duration (ms) |
| `plasma_prep_time` | O₂ plasma preparation time (ms) |
| `plasma_duration` | Plasma exposure time (ms) |
| `plasma_purge_time` | Post-plasma purge time (ms) |
| `ALD_purge_time` | Post-precursor purge time (ms) |
| `process_pressure` | Chamber pressure during precursor half-cycle (mTorr) |
| `plasma_pressure` | Chamber pressure during plasma half-cycle (mTorr) |
| `RF_power_setpoint` | RF source power (W) |
| `Ar_process_flow_rate` | Ar flow through plasma source (sccm) |
| `ALD_purge_flow_rate` | Ar flow through precursor line (sccm) |
| `precursor_purge_time` | Precursor line purge duration (ms) |
| `dep_rate_mean` | Growth rate — mean over cycles 10–25 (Å/cycle) |
| `dep_rate_deviation` | Growth rate standard deviation (Å/cycle) |
| `dep_rate_fit` | Growth rate from linear thickness fit (Å/cycle) |
| `Initial_thickness` | Cumulative film thickness at experiment start (Å) |
| `Number_of_ALD_cycles` | ALD cycles per experiment (fixed at 25) |
| `campaign_id` | ID of the ALDBot run batch this experiment belongs to |

The first 9 of 25 cycles are discarded to remove inter-experiment effects; growth rate is averaged over the remaining 16 cycles.

File: campaigns/250812_TDMAT_campaign0012/0t4vmnc8dxs5d000b1m8qq27k8_runs.csv
run_id,ALD_prep_time,ALD_purge_flow_rate,ALD_purge_plasma_flow_rate,ALD_purge_time,Ar_plasma_flow_rate,Ar_process_flow_rate,H2_plasma_flow_rate,LC_preset,N2_plasma_flow_rate,Number_of_ALD_cycles,RF_power_setpoint,Sample_name,TC_preset,ald_valves_delay,plasma_duration,plasma_prep_time,plasma_pressure,plasma_purge_time,precursor_dose_time,precursor_purge_time,process_pressure,Initial_thickness,Temperature,dep_rate_fit,dep_rate_mean,dep_rate_direct,dep_rate_deviation,fit_diff_variation,is_prior,from_recommendation_id,campaign_id
0t4vmnc911t6s0008z992t0swr,2000,5,0,9062,0,50,75,50,0,25,100,250812_TDMAT_Campaign0012_01_RNG,30,10,4045,3000,60,7528,5311,9062,10,77.039,150,0.11384750000000021,0.11417142857142945,0.11692000000000008,0.0027985783562953655,0.5653323997805141,False,0t4vmnc8f9rrs000ffh0bq4b7w,0t4vmnc8dxs5d000b1m8qq27k8
0t4vn5z6hnvad000jfhvb043cm,2000,5,0,7725,0,50,75,50,0,25,100,250812_TDMAT_Campaign0012_01_RNG,30,10,2076,3000,60,17589,7525,7725,10,79.947,150,0.13033964285714297,0.13012857142857218,0.12183999999999968,0.018735277212920464,0.7704678933316941,False,0t4vn5z66xx0q0004e9v8g7trw,0t4vmnc8dxs5d000b1m8qq27k8
0t4vnsh6yhtj3000h82665mvjr,2000,5,0,2171,0,50,75,50,0,25,100,250812_TDMAT_Campaign0012_01_RNG,30,10,1631,3000,60,5626,1607,2171,10,82.978,150,0.0889964285714284,0.0892000000000002,0.09364000000000033,0.01151626179427473,3.0395966180013345,False,0t4vnsh6gxwjx000gcgt31n908,0t4vmnc8dxs5d000b1m8qq27k8
0t4vp1kbjhzzd00002hwg9gd68,2000,5,0,7316,0,50,75,50,0,25,100,250812_TDMAT_Campaign0012_01_RNG,30,10,6592,3000,60,13427,8764,7316,10,85.29,150,0.1570246428571434,0.15824285714285732,0.15555999999999984,0.025007819185370244,4.45170500786269,False,0t4vp1kb7ht5q000vy2wcd9rrr,0t4vmnc8dxs5d000b1m8qq27k8
0t4vpnf7ghy3s0001nmmvmhzvg,2000,5,0,6907,0,50,75,50,0,25,100,250812_TDMAT_Campaign0012_01_RNG,30,10,7481,3000,60,11010,6716,6907,10,89.149,150,0.16465392857142824,0.16570000000000004,0.16879999999999995,0.019680882674748438,2.955133164499164,False,0t4vpnf72ntw70003rwkf0m2ar,0t4vmnc8dxs5d000b1m8qq27k8

File: campaigns/250812_TDMAT_campaign0012/0t4x5q9khsssx000604vsbw908_runs.csv
run_id,ALD_prep_time,ALD_purge_flow_rate,ALD_purge_plasma_flow_rate,ALD_purge_time,Ar_plasma_flow_rate,Ar_process_flow_rate,H2_plasma_flow_rate,LC_preset,N2_plasma_flow_rate,Number_of_ALD_cycles,RF_power_setpoint,Sample_name,TC_preset,ald_valves_delay,plasma_duration,plasma_prep_time,plasma_pressure,plasma_purge_time,precursor_dose_time,precursor_purge_time,process_pressure,Initial_thickness,Temperature,dep_rate_fit,dep_rate_mean,dep_rate_direct,dep_rate_deviation,fit_diff_variation,is_prior,from_recommendation_id,campaign_id
0t4vmnc911t6s0008z992t0swr,2000,5,0,9062,0,50,75,50,0,25,100,250812_TDMAT_Campaign0012_01_RNG,30,10,4045,3000,60,7528,5311,9062,10,77.039,150,0.11384750000000021,0.11417142857142945,0.11692000000000008,0.0027985783562953655,0.5653323997805141,True,,0t4x5q9khsssx000604vsbw908
0t4vn5z6hnvad000jfhvb043cm,2000,5,0,7725,0,50,75,50,0,25,100,250812_TDMAT_Campaign0012_01_RNG,30,10,2076,3000,60,17589,7525,7725,10,79.947,150,0.13033964285714297,0.13012857142857218,0.12183999999999968,0.018735277212920464,0.7704678933316941,True,,0t4x5q9khsssx000604vsbw908
0t4vnsh6yhtj3000h82665mvjr,2000,5,0,2171,0,50,75,50,0,25,100,250812_TDMAT_Campaign0012_01_RNG,30,10,1631,3000,60,5626,1607,2171,10,82.978,150,0.0889964285714284,0.0892000000000002,0.09364000000000033,0.01151626179427473,3.0395966180013345,True,,0t4x5q9khsssx000604vsbw908
0t4vp1kbjhzzd00002hwg9gd68,2000,5,0,7316,0,50,75,50,0,25,100,250812_TDMAT_Campaign0012_01_RNG,30,10,6592,3000,60,13427,8764,7316,10,85.29,150,0.1570246428571434,0.15824285714285732,0.15555999999999984,0.025007819185370244,4.45170500786269,True,,0t4x5q9khsssx000604vsbw908
0t4vpnf7ghy3s0001nmmvmhzvg,2000,5,0,6907,0,50,75,50,0,25,100,250812_TDMAT_Campaign0012_01_RNG,30,10,7481,3000,60,11010,6716,6907,10,89.149,150,0.16465392857142824,0.16570000000000004,0.16879999999999995,0.019680882674748438,2.955133164499164,True,,0t4x5q9khsssx000604vsbw908
0t4x5qa33dsmn000h3skq888d8,2000,5,0,10,0,50,75,50,0,25,100,250812_TDMAT_Campaign0012_03_GP,30,10,9999,3000,60,19999,9999,10,10,291.14,150,0.10862749999999963,0.10912857142856833,0.11799999999999955,0.006138686291694705,1.203843186762768,False,0t4x5qa2qxyek000s0p3aztae0,0t4x5q9khsssx000604vsbw908
0t4x69vsbnwns000rf59zt3j70,2000,5,0,4499,0,50,75,50,0,25,100,250812_TDMAT_Campaign0012_03_GP,30,10,9999,3000,60,19999,9999,4499,10,294.01,150,0.11427249999999904,0.1143571428571428,0.11480000000000018,0.00760335586489328,1.358067143284694,False,0t4x69vr31v2k000852jykd06m,0t4x5q9khsssx000604vsbw908
0t4x6zxmr9xdh000b0v5c8x5ag,2000,5,0,19,0,50,75,50,0,25,100,250812_TDMAT_Campaign0012_03_GP,30,10,9999,3000,60,10,100,19,10,296.79,150,0.006691071428570337,0.00954999999999965,0.017200000000000274,0.0038445849364253364,0.19068303855420157,False,0t4x6zxmbnx0h000m1adw5fe3w,0t4x5q9khsssx000604vsbw908
0t4x76sxmhwbf000jjh4cjycdm,2000,5,0,9999,0,50,75,50,0,25,100,250812_TDMAT_Campaign0012_03_GP,30,10,100,3000,60,10,9999,9999,10,297.05,150,0.08083285714285689,0.08023571428571229,0.0759999999999991,0.007599681115758289,1.1107750359670356,False,0t4x76sx4dsrx0002n25nxj8t0,0t4x5q9khsssx000604vsbw908
0t4x7nfhghtqq000kz0gjnp29m,2000,5,0,10,0,50,75,50,0,25,100,250812_TDMAT_Campaign0012_03_GP,30,10,100,3000,60,14417,100,10,10,298.9,150,-0.001820357142857176,0.007633333333349886,0.0020000000000004545,0.0047863231074557425,0.09348897081963954,False,0t4x7nfh49x71000ymxkv7dd9g,0t4x5q9khsssx000604vsbw908
0t4x7y3y6htcz000b1cmeja5sc,2000,5,0,10,0,50,75,50,0,25,100,250812_TDMAT_Campaign0012_03_GP,30,10,9999,3000,60,19999,3480,10,10,298.88,150,0.0960767857142857,0.09684285714285627,0.096400000000001,0.007041379155254123,1.0794839216418053,False,0t4x7y3xx9tyk000a2kyv0d3k4,0t4x5q9khsssx000604vsbw908
0t4x8e4d1swgb0003y5w0t6kbr,2000,5,0,9999,0,50,75,50,0,25,100,250812_TDMAT_Campaign0012_03_GP,30,10,100,3000,60,10,3317,9999,10,301.18,150,0.09695071428571293,0.1004642857142853,0.09839999999999918,0.01410119585318855,1.030468404740909,False,0t4x8e4cpxyjv000k242mg3y6c,0t4x5q9khsssx000604vsbw908
0t4x8t8k1hxkh000ta1n25qnvm,2000,5,0,9999,0,50,75,50,0,25,100,250812_TDMAT_Campaign0012_03_GP,30,10,9999,3000,60,19999,1207,9999,10,303.56,150,0.07287821428571419,0.07233571428571395,0.08839999999999919,0.008873846576399561,1.0122263413202774,False,0t4x8t8jfdt6z000r6bqzqvcsc,0t4x5q9khsssx000604vsbw908
0t4x9h6ayhr7q000ehcvmv4mrr,2000,5,0,10,0,50,75,50,0,25,100,250812_TDMAT_Campaign0012_03_GP,30,10,9999,3000,60,10,7959,10,10,305.68,150,0.13495035714285744,0.13494285714285428,0.14639999999999873,0.007600912941951924,0.9299901914733415,False,0t4x9h6ak9rn3000qthw0zdv88,0t4x5q9khsssx000604vsbw908
0t4x9v4vc9tcb000jgz29dm1a8,2000,5,0,10,0,50,75,50,0,25,100,250812_TDMAT_Campaign0012_03_GP,30,10,100,3000,60,19999,6008,10,10,309.13,150,0.09022607142857188,0.09050714285714483,0.09079999999999927,0.011876775914472809,0.30099625824080684,False,0t4x9v4v31tx5000n6fgedbxkc,0t4x5q9khsssx000604vsbw908
0t4xa88krnsgz000v8b8hr3bhm,2000,5,0,10,0,50,75,50,0,25,100,250812_TDMAT_Campaign0012_03_GP,30,10,9999,3000,60,10,4781,10,10,311.28,150,0.11546000000000099,0.11541428571428826,0.11600000000000137,0.007988818716793643,0.4249738856696093,False,0t4xa88kf5rbd0000sz2bf3xfw,0t4x5q9khsssx000604vsbw908
0t4xagzch9tm90004nbnmj9pcm,2000,5,0,10,0,50,75,50,0,25,100,250812_TDMAT_Campaign0012_03_GP,30,10,100,3000,60,19999,8798,10,10,313.97,150,0.09360642857142847,0.09275714285714035,0.093599999999999,0.021349463502318766,0.1411115981712928,False,0t4xagzc8drsz000ptv4gfh5pm,0t4x5q9khsssx000604vsbw908
0t4xaz69anxpq000075hvg62e0,2000,5,0,9999,0,50,75,50,0,25,100,250812_TDMAT_Campaign0012_03_GP,30,10,100,3000,60,10,100,9999,10,316.19,150,0.0021067857142851054,0.00909999999999757,-0.002799999999999727,0.005913906129984981,0.09597202437648988,False,0t4xaz690hr790005zzasb9e5r,0t4x5q9khsssx000604vsbw908
0t4xba0fnsv3n000jp9xdarh1c,2000,5,0,9999,0,50,75,50,0,25,100,250812_TDMAT_Campaign0012_03_GP,30,10,9999,3000,60,10,2456,9999,10,316.09,150,0.09596428571428613,0.09542857142857233,0.10160000000000081,0.007537186721419372,0.5001332460096684,False,0t4xba0e9hvyk000mmeeb5w4eg,0t4x5q9khsssx000604vsbw908
0t4xbskxfns0v00014xvvpy4y8,2000,5,0,9999,0,50,75,50,0,25,100,250812_TDMAT_Campaign0012_03_GP,30,10,100,3000,60,10,7912,9999,10,318.45,150,0.09127785714285608,0.09240714285714294,0.09200000000000046,0.01017865162876339,0.24497608600637183,False,0t4xbskx71t3s00053dk3s51dm,0t4x5q9khsssx000604vsbw908
0t4xc7fss1zvq000wtx0xd3kwc,2000,5,0,9999,0,50,75,50,0,25,100,250812_TDMAT_Campaign0012_03_GP,30,10,100,3000,60,19999,2713,9999,10,320.65,150,0.0698128571428581,0.07094285714285727,0.076400000000001,0.008893955755427804,0.28730084838972647,False,0t4xc7fshsvgf0008t51gdddr8,0t4x5q9khsssx000604vsbw908
0t4xcv4jf9vyd000pp2aqw5ks0,2000,5,0,10,0,50,75,50,0,25,100,250812_TDMAT_Campaign0012_03_GP,30,10,100,3000,60,10,9999,10,10,322.46,150,0.12338392857142942,0.12390000000000002,0.12320000000000164,0.010555093557128865,0.08311678916401986,False,0t4xcv4h7hyev000yjvbatqstg,0t4x5q9khsssx000604vsbw908
0t4xd20ne5z8f000ne43k0hcwr,2000,5,0,10,0,50,75,50,0,25,100,250812_TDMAT_Campaign0012_03_GP,30,10,100,3000,60,10,3819,10,10,325.45,150,0.12202785714285776,0.12138571428571611,0.12480000000000019,0.008061890698383102,0.4103682731015207,False,0t4xd20n7nrrv000zcv6v8aagc,0t4x5q9khsssx000604vsbw908
0t4xd6fdpxt5f0000wsmee983w,2000,5,0,9999,0,50,75,50,0,25,100,250812_TDMAT_Campaign0012_03_GP,30,10,9999,3000,60,19999,4506,9999,10,328.41,150,0.1650932142857158,0.16520000000000273,0.14399999999999863,0.017136093903973495,2.5736667682170435,False,0t4xd6fdbhz6z0006ytgs3cyj4,0t4x5q9khsssx000604vsbw908
0t4xdypg1ds0s000wgzy170784,2000,5,0,9999,0,50,75,50,0,25,100,250812_TDMAT_Campaign0012_03_GP,30,10,9999,3000,60,10,9999,9999,10,331.79,150,0.1792192857142857,0.18097142857142703,0.22559999999999947,0.027519432837057177,1.3156624515328117,False,0t4xdypfr1zvn0003pp5jnbxgg,0t4x5q9khsssx000604vsbw908
0t4xeh875hzan000130rw6f7dm,2000,5,0,10,0,50,75,50,0,25,100,250812_TDMAT_Campaign0012_03_GP,30,10,9999,3000,60,19999,100,10,10,337.29,150,0.006550000000000011,0.007666666666670115,0.012400000000000092,0.004447908372354282,0.18217350737109445,False,0t4xeh86rstmn00083b2s6t4ww,0t4x5q9khsssx000604vsbw908
0t4xezy851tyv000f9w9cnkhfr,2000,5,0,10,0,50,75,50,0,25,100,250812_TDMAT_Campaign0012_03_GP,30,10,9999,3000,60,19999,6767,10,10,337.5,150,0.08613964285714347,0.08697857142856995,0.09319999999999937,0.006546883508455221,0.2642367414022457,False,0t4xezy7xhxyv000qckvye5kjw,0t4x5q9khsssx000604vsbw908
0t4xfh7q4dx3h000twecq4dchr,2000,5,0,9999,0,50,75,50,0,25,100,250812_TDMAT_Campaign0012_03_GP,30,10,100,3000,60,19999,9999,9999,10,339.75,150,0.03084392857143001,0.0298714285714295,0.030799999999999272,0.0065837927162545745,0.25364257020256803,False,0t4xfh7ps5rg3000z3xm6zahqg,0t4x5q9khsssx000604vsbw908
0t4xg7qckxs6700031g3sp64t0,2000,5,0,9999,0,50,75,50,0,25,100,250812_TDMAT_Campaign0012_03_GP,30,10,9999,3000,60,10,6938,9999,10,340.45,150,0.12171607142857273,0.12200000000000191,0.12559999999999946,0.010250574896770871,0.289815521972862,False,0t4xg7qca9ze9000dy2m1hk22g,0t4x5q9khsssx000604vsbw908
0t4xgs2px9zrk000xrkfc7wdvm,2000,5,0,10,0,50,75,50,0,25,100,250812_TDMAT_Campaign0012_03_GP,30,10,100,3000,60,10,6861,10,10,343.49,150,0.07262892857142994,0.07312857142857508,0.063599999999999,0.009490478579774215,0.729261335382682,False,0t4xgs2ph1xf9000bntp2t0mmc,0t4x5q9khsssx000604vsbw908

File: campaigns/250812_TDMAT_campaign0012/combined_runs_df.csv
run_id,ALD_prep_time,ALD_purge_flow_rate,ALD_purge_plasma_flow_rate,ALD_purge_time,Ar_plasma_flow_rate,Ar_process_flow_rate,H2_plasma_flow_rate,LC_preset,N2_plasma_flow_rate,Number_of_ALD_cycles,RF_power_setpoint,Sample_name,TC_preset,ald_valves_delay,plasma_duration,plasma_prep_time,plasma_pressure,plasma_purge_time,precursor_dose_time,precursor_purge_time,process_pressure,Initial_thickness,Temperature,dep_rate_fit,dep_rate_mean,dep_rate_direct,dep_rate_deviation,fit_diff_variation,is_prior,from_recommendation_id,campaign_id
0t4vmnc911t6s0008z992t0swr,2000,5,0,9062,0,50,75,50,0,25,100,250812_TDMAT_Campaign0012_01_RNG,30,10,4045,3000,60,7528,5311,9062,10,77.039,150,0.11384750000000021,0.11417142857142945,0.11692000000000008,0.0027985783562953655,0.5653323997805141,False,0t4vmnc8f9rrs000ffh0bq4b7w,0t4vmnc8dxs5d000b1m8qq27k8
0t4vn5z6hnvad000jfhvb043cm,2000,5,0,7725,0,50,75,50,0,25,100,250812_TDMAT_Campaign0012_01_RNG,30,10,2076,3000,60,17589,7525,7725,10,79.947,150,0.13033964285714297,0.13012857142857218,0.12183999999999968,0.018735277212920464,0.7704678933316941,False,0t4vn5z66xx0q0004e9v8g7trw,0t4vmnc8dxs5d000b1m8qq27k8
0t4vnsh6yhtj3000h82665mvjr,2000,5,0,2171,0,50,75,50,0,25,100,250812_TDMAT_Campaign0012_01_RNG,30,10,1631,3000,60,5626,1607,2171,10,82.978,150,0.0889964285714284,0.0892000000000002,0.09364000000000033,0.01151626179427473,3.0395966180013345,False,0t4vnsh6gxwjx000gcgt31n908,0t4vmnc8dxs5d000b1m8qq27k8
0t4vp1kbjhzzd00002hwg9gd68,2000,5,0,7316,0,50,75,50,0,25,100,250812_TDMAT_Campaign0012_01_RNG,30,10,6592,3000,60,13427,8764,7316,10,85.29,150,0.1570246428571434,0.15824285714285732,0.15555999999999984,0.025007819185370244,4.45170500786269,False,0t4vp1kb7ht5q000vy2wcd9rrr,0t4vmnc8dxs5d000b1m8qq27k8
0t4vpnf7ghy3s0001nmmvmhzvg,2000,5,0,6907,0,50,75,50,0,25,100,250812_TDMAT_Campaign0012_01_RNG,30,10,7481,3000,60,11010,6716,6907,10,89.149,150,0.16465392857142824,0.16570000000000004,0.16879999999999995,0.019680882674748438,2.955133164499164,False,0t4vpnf72ntw70003rwkf0m2ar,0t4vmnc8dxs5d000b1m8qq27k8
0t4vqs6r8dvd7000099vhje66w,2000,5,0,10,0,50,75,50,0,25,100,250812_TDMAT_Campaign0012_02_GP,30,10,9999,3000,60,19999,9999,10,10,93.26,150,0.16460071428571424,0.16760714285714226,0.17599999999999966,0.020511162963675875,1.7302780422701927,False,0t4vqs6qwhzav000rzc75zymdr,0t4vqs613hzwx000c4eqn02kwm
0t4vrbreyns6z000r8dr2ew8cw,2000,5,0,10,0,50,75,50,0,25,100,250812_TDMAT_Campaign0012_02_GP,30,10,9999,3000,60,10,100,10,10,97.715,150,0.006741785714285188,0.0070230769230761325,0.010199999999999819,0.0024670611124459844,1.1794005014468196,False,0t4vrbrep9r8b00073b99myphw,0t4vqs613hzwx000c4eqn02kwm
0t4vrjmmz9yrf0001tv1cftf0w,2000,5,0,9999,0,50,75,50,0,25,100,250812_TDMAT_Campaign0012_02_GP,30,10,100,3000,60,10,9999,9999,10,97.889,150,0.09628250000000002,0.09656428571428576,0.09644000000000005,0.011842876529366152,0.633007224304944,False,0t4vrjmmmxwqz000dh5kw6nvvm,0t4vqs613hzwx000c4eqn02kwm
0t4vs1agx5yx9000bratr96ybg,2000,5,0,9999,0,50,75,50,0,25,100,250812_TDMAT_Campaign0012_02_GP,30,10,9999,3000,60,19999,100,9999,10,100.26,150,0.013018571428571792,0.02326923076923147,0.02759999999999991,0.05320866593119708,0.42040143698872723,False,0t4vs1agjdz7n0000c1qne7e3r,0t4vqs613hzwx000c4eqn02kwm
0t4vsqtfbdvan000h6tsjdsjyw,2000,5,0,9999,0,50,75,50,0,25,100,250812_TDMAT_Campaign0012_02_GP,30,10,100,3000,60,19999,100,9999,10,100.92,150,0.005571785714285226,0.006241666666666627,0.006800000000000068,0.0016869392072305527,0.15233444570876256,False,0t4vsqtf4xvyf000t538t8khkr,0t4vqs613hzwx000c4eqn02kwm
0t4vtaecqszxh0003j1p3dqy14,2000,5,0,10,0,50,75,50,0,25,100,250812_TDMAT_Campaign0012_02_GP,30,10,9999,3000,60,19999,3665,10,10,101.07,150,0.11892071428571412,0.11871428571428513,0.11960000000000036,0.0034537468562322662,0.9257219945026722,False,0t4vtaec7nzyx000cge2wf4cz0,0t4vqs613hzwx000c4eqn02kwm
0t4vttgzr5z61000kx3vfg9fe8,2000,5,0,10,0,50,75,50,0,25,100,250812_TDMAT_Campaign0012_02_GP,30,10,100,3000,60,10,7375,10,10,104.02,150,0.1797278571428575,0.17850714285714378,0.16960000000000036,0.008323843916786386,4.463173087855712,False,0t4vttgzdxscz000zscm4jez84,0t4vqs613hzwx000c4eqn02kwm
0t4vv0bza5w1k000gwd8p7pdj4,2000,5,0,9999,0,50,75,50,0,25,100,250812_TDMAT_Campaign0012_02_GP,30,10,9999,3000,60,10,100,9999,10,108.4,150,0.00906964285714277,0.00972307692307722,0.007199999999999704,0.004396354056951959,0.607467679441986,False,0t4vv0bz05s0n000c2pjz5gej0,0t4vqs613hzwx000c4eqn02kwm
0t4vvf23bhyfz000nx4pbk04e8,2000,5,0,10,0,50,75,50,0,25,100,250812_TDMAT_Campaign0012_02_GP,30,10,9999,3000,60,10,9999,10,10,108.53,150,0.18406428571428562,0.18372857142857107,0.18920000000000015,0.003527530210750722,1.8324874924378467,False,0t4vvf2329rd3000n2vwsk65gw,0t4vqs613hzwx000c4eqn02kwm
0t4vvstfa9vtv00008g505czdc,2000,5,0,10,0,50,75,50,0,25,100,250812_TDMAT_Campaign0012_02_GP,30,10,100,3000,60,19999,9999,10,10,113.31,150,0.19385821428571393,0.1953857142857142,0.1880000000000001,0.04311320409511379,5.883918944755642,False,0t4vvstennsqv000dvcyjdg3mg,0t4vqs613hzwx000c4eqn02kwm
0t4vw8g7axvt1000vv6s9637nc,2000,5,0,10,0,50,75,50,0,25,100,250812_TDMAT_Campaign0012_02_GP,30,10,9999,3000,60,10,4972,10,10,118.07,150,0.1652649999999998,0.16510000000000044,0.15720000000000028,0.010363190352671364,1.02224378068499,False,0t4vw8g70sz2b000sxmpswnjj0,0t4vqs613hzwx000c4eqn02kwm
0t4vwh983xrr1000bqceegh9nm,2000,5,0,9999,0,50,75,50,0,25,100,250812_TDMAT_Campaign0012_02_GP,30,10,9999,3000,60,19999,9999,9999,10,122.0,150,0.12515142857142852,0.12519285714285747,0.12160000000000025,0.0036867454260824566,1.266687834392396,False,0t4vwh97snzab0004n1p3j32cg,0t4vqs613hzwx000c4eqn02kwm
0t4vxbn17xx050008yhaa4f9qm,2000,5,0,9999,0,50,75,50,0,25,100,250812_TDMAT_Campaign0012_02_GP,30,10,9999,3000,60,19999,3198,9999,10,125.01,150,0.1583089285714286,0.15822142857142804,0.15519999999999926,0.004705191444630803,1.8443724613750028,False,0t4vxbn101xpf000e2j07yat18,0t4vqs613hzwx000c4eqn02kwm
0t4vy3bqz1rjs000gzfh2j838w,2000,5,0,9999,0,50,75,50,0,25,100,250812_TDMAT_Campaign0012_02_GP,30,10,100,3000,60,10,3329,9999,10,128.87,150,0.12032285714285636,0.1189714285714274,0.12039999999999963,0.00840811075870001,0.582640549181637,False,0t4vy3bqp5sd70009ffzsqmyp0,0t4vqs613hzwx000c4eqn02kwm
0t4vyfe0zsws3000cg2pn8qf34,2000,5,0,10,0,50,75,50,0,25,100,250812_TDMAT_Campaign0012_02_GP,30,10,100,3000,60,19999,5516,10,10,131.82,150,0.14485249999999986,0.14682142857142821,0.15200000000000047,0.020892280822334967,0.409026492919312,False,0t4vyfe0k1x6v000nsvk29cep8,0t4vqs613hzwx000c4eqn02kwm
0t4vywbpxnzz3000zmt0z7p28r,2000,5,0,10,0,50,75,50,0,25,100,250812_TDMAT_Campaign0012_02_GP,30,10,9999,3000,60,19999,1324,10,10,135.72,150,0.0704067857142858,0.06978571428571456,0.05919999999999959,0.004163078727311883,0.9947299933638878,False,0t4vywbpn5zj9000w65yw9k88r,0t4vqs613hzwx000c4eqn02kwm
0t4vzbh1msvrz0007nxx2ftecc,2000,5,0,10,0,50,75,50,0,25,100,250812_TDMAT_Campaign0012_02_GP,30,10,9999,3000,60,19999,7644,10,10,137.13,150,0.15597214285714187,0.15309999999999896,0.1475999999999999,0.04324300108523068,0.39777210627322857,False,0t4vzbh1astyx000932an8ze4r,0t4vqs613hzwx000c4eqn02kwm
0t4vzx5g8xxpk000ryr50t2yjc,2000,5,0,9999,0,50,75,50,0,25,100,250812_TDMAT_Campaign0012_02_GP,30,10,9999,3000,60,10,7953,9999,10,140.77,150,0.17821714285714296,0.1777857142857146,0.17399999999999977,0.0039980097089228105,5.412131392115267,False,0t4vzx5fy9rfq000gyg5y7p1nr,0t4vqs613hzwx000c4eqn02kwm
0t4w0exnj9y85000k4hcpdqh8r,2000,5,0,10,0,50,75,50,0,25,100,250812_TDMAT_Campaign0012_02_GP,30,10,9999,3000,60,10,2669,10,10,145.05,150,0.1677003571428575,0.16754999999999956,0.1691999999999996,0.004650460806662775,7.204723596257967,False,0t4w0exn3xsy1000cvxr2t35t4,0t4vqs613hzwx000c4eqn02kwm
0t4w0pt09nrnk0002vz7pvhvj8,2000,5,0,10,0,50,75,50,0,25,100,250812_TDMAT_Campaign0012_02_GP,30,10,100,3000,60,19999,2827,10,10,149.12,150,0.09815250000000018,0.09790714285714282,0.09600000000000022,0.013761668518326999,1.056492632284192,False,0t4w0pszthvn1000ba90dand64,0t4vqs613hzwx000c4eqn02kwm
0t4w12pa5hxcv000c2nfjz1e7m,2000,5,0,10,0,50,75,50,0,25,100,250812_TDMAT_Campaign0012_02_GP,30,10,100,3000,60,19999,8719,10,10,151.46,150,0.14773785714285695,0.1477642857142862,0.14519999999999983,0.010883251033637803,0.3477937200103094,False,0t4w12p9y9tpz0005rn515ekar,0t4vqs613hzwx000c4eqn02kwm
0t4w1gwdq5vpn000ae87jfd2kc,2000,5,0,10,0,50,75,50,0,25,100,250812_TDMAT_Campaign0012_02_GP,30,10,9999,3000,60,19999,6098,10,10,155.07,150,0.13543750000000096,0.1364214285714301,0.1416000000000008,0.007373328243593505,3.235348745462485,False,0t4w1gwdfnw0s000qsezjjczb8,0t4vqs613hzwx000c4eqn02kwm
0t4w21xe2ntdz0007nehmc0fpr,2000,5,0,10,0,50,75,50,0,25,100,250812_TDMAT_Campaign0012_02_GP,30,10,100,3000,60,10,100,10,10,158.54,150,0.003106428571428158,0.0052111111111104134,0.0032000000000005,0.002296588989707524,0.07084094006308662,False,0t4w21xds1rb3000hzwef6edjw,0t4vqs613hzwx000c4eqn02kwm
0t4w24xmknx1v00008x0ejc1fm,2000,5,0,9999,0,50,75,50,0,25,100,250812_TDMAT_Campaign0012_02_GP,30,10,9999,3000,60,10,1779,9999,10,158.57,150,0.13806035714285717,0.13802142857142843,0.14360000000000014,0.005599895224970022,2.5515594541560986,False,0t4w24xm4xvsz000tphvqy68bm,0t4vqs613hzwx000c4eqn02kwm
0t4w2m8stdsdq0007rr1sr0qx4,2000,5,0,9999,0,50,75,50,0,25,100,250812_TDMAT_Campaign0012_02_GP,30,10,100,3000,60,19999,1865,9999,10,162.09,150,0.08840392857142812,0.08860714285714266,0.09399999999999978,0.009590580519129737,0.7260898947543181,False,0t4w2m8sh5w7k000a5q0gkpm60,0t4vqs613hzwx000c4eqn02kwm
0t4w37k0wsvfv000dsadhazwxr,2000,5,0,10,0,50,75,50,0,25,100,250812_TDMAT_Campaign0012_02_GP,30,10,100,3000,60,10,4262,10,10,164.41,150,0.14433250000000045,0.1450428571428566,0.14279999999999973,0.006610674731689221,2.037018771793995,False,0t4w37k0dhzsb000ebn4452j94,0t4vqs613hzwx000c4eqn02kwm
0t4w3c7d4nyd7000pjxkwayvdw,2000,5,0,9999,0,50,75,50,0,25,100,250812_TDMAT_Campaign0012_02_GP,30,10,100,3000,60,10,6592,9999,10,168.09,150,0.10604142857142834,0.10479285714285627,0.10559999999999946,0.009719528522203574,1.8597944002232598,False,0t4w3c7cvdrsq000hyvtz6csgm,0t4vqs613hzwx000c4eqn02kwm
0t4w3sjjvxs3k000s2n9jjhkcw,2000,5,0,10,0,50,75,50,0,25,100,250812_TDMAT_Campaign0012_02_GP,30,10,9999,3000,60,10,8094,10,10,170.66,150,0.1595067857142846,0.15798571428571304,0.1551999999999998,0.011337413231222908,1.2855233820146958,False,0t4w3sjjg1xnv000c7gft1rrr8,0t4vqs613hzwx000c4eqn02kwm
0t4w43jw39t0h000syr74egy10,2000,5,0,9999,0,50,75,50,0,25,100,250812_TDMAT_Campaign0012_02_GP,30,10,100,3000,60,19999,4267,9999,10,174.48,150,0.08843214285714293,0.08875714285714358,0.08759999999999991,0.011785324668887084,0.7560135323658618,False,0t4w43jvpnyy50005w6t5fjvsr,0t4vqs613hzwx000c4eqn02kwm
0t4w4qv88st0n000vch0md3ey8,2000,5,0,9999,0,50,75,50,0,25,100,250812_TDMAT_Campaign0012_02_GP,30,10,100,3000,60,19999,9999,9999,10,176.63,150,0.08393714285714284,0.0837142857142855,0.08519999999999982,0.009791239316189764,0.9792135834309731,False,0t4w4qv7wxt9v000cdbdasgv28,0t4vqs613hzwx000c4eqn02kwm
0t4w5eb8g5wtv000yt3tyxsn40,2000,5,0,10,0,50,75,50,0,25,100,250812_TDMAT_Campaign0012_02_GP,30,10,100,3000,60,10,9999,10,10,178.71,150,0.18513821428571475,0.18507857142857226,0.18799999999999956,0.012898680916580772,3.032673166040815,False,0t4w5eb879rt9000pqnpz8tj0r,0t4vqs613hzwx000c4eqn02kwm
0t4w5n7bt1xr3000pajqvw91am,2000,5,0,9999,0,50,75,50,0,25,100,250812_TDMAT_Campaign0012_02_GP,30,10,9999,3000,60,10,4162,9999,10,183.54,150,0.1803524999999993,0.1812428571428565,0.16600000000000023,0.00638354069750696,1.0816315880060818,False,0t4w5n7bf9sr7000j42xd4pz9m,0t4vqs613hzwx000c4eqn02kwm
0t4w65gdt5r2v0009hcxm6r7q4,2000,5,0,10,0,50,75,50,0,25,100,250812_TDMAT_Campaign0012_02_GP,30,10,100,3000,60,19999,100,10,10,187.61,150,0.001494642857142533,0.005933333333326611,0.0031999999999993635,0.003121253309529038,0.08518583031248382,False,0t4w65gdg5td1000898vcvtzdw,0t4vqs613hzwx000c4eqn02kwm
0t4w6gahkhzsd0000ah8h372jr,2000,5,0,9999,0,50,75,50,0,25,100,250812_TDMAT_Campaign0012_02_GP,30,10,9999,3000,60,19999,5749,9999,10,187.63,150,0.12001892857142948,0.12003571428571595,0.11920000000000072,0.009138818862639075,0.8135661372540687,False,0t4w6gah4nz1h0004179b4swyg,0t4vqs613hzwx000c4eqn02kwm
0t4w7916fxzx9000ee63rsgz7r,2000,5,0,9999,0,50,75,50,0,25,100,250812_TDMAT_Campaign0012_02_GP,30,10,100,3000,60,10,775,9999,10,190.58,150,0.07177107142857163,0.07063571428571436,0.07120000000000004,0.009268426214288642,0.39386405615104053,False,0t4w79161xtjv000r44dsxv600,0t4vqs613hzwx000c4eqn02kwm
0t4w7m3wt1v430000qjedas6x8,2000,5,0,9999,0,50,75,50,0,25,100,250812_TDMAT_Campaign0012_02_GP,30,10,100,3000,60,10,8429,9999,10,192.34,150,0.08490214285714248,0.0848714285714282,0.09039999999999963,0.007780784809059343,0.2964596834673795,False,0t4w7m3wdxtjx000076223f950,0t4vqs613hzwx000c4eqn02kwm
0t4w8262k9xsz000x4c5gcnthw,2000,5,0,9999,0,50,75,50,0,25,100,250812_TDMAT_Campaign0012_02_GP,30,10,9999,3000,60,19999,100,9999,10,194.54,150,0.012917499999999953,0.0190222222222221,0.006399999999999863,0.01979774273204548,0.631999899168513,False,0t4w8262a1zbs0006yaq77q6cc,0t4vqs613hzwx000c4eqn02kwm
0t4w8rp2s1zav000vaqe9cwrng,2000,5,0,9999,0,50,75,50,0,25,100,250812_TDMAT_Campaign0012_02_GP,30,10,100,3000,60,19999,6307,9999,10,194.65,150,0.06940321428571383,0.0686714285714284,0.07279999999999973,0.012038831728532071,0.19381480079640812,False,0t4w8rp2bsxzz000dt7fgvgx9r,0t4vqs613hzwx000c4eqn02kwm
0t4w9dqjjszkx0006qdetvzr00,2000,5,0,9999,0,50,75,50,0,25,100,250812_TDMAT_Campaign0012_02_GP,30,10,9999,3000,60,19999,7895,9999,10,196.42,150,0.10375964285714331,0.10286428571428578,0.10280000000000086,0.011597266127529508,1.75183001549347,False,0t4w9dqjb9vjn000adjqt7tk1m,0t4vqs613hzwx000c4eqn02kwm
0t4wa790wsxxb000caqgs47wzw,2000,5,0,10,0,50,75,50,0,25,100,250812_TDMAT_Campaign0012_02_GP,30,10,100,3000,60,19999,6957,10,10,198.94,150,0.11876571428571339,0.11866428571428449,0.11480000000000018,0.024380952962235337,0.7575252111175873,False,0t4wa790jhz8s000t5czfg15d8,0t4vqs613hzwx000c4eqn02kwm
0t4wamrqsnxjn000pex9s0c1b8,2000,5,0,9999,0,50,75,50,0,25,100,250812_TDMAT_Campaign0012_02_GP,30,10,9999,3000,60,10,9999,9999,10,201.77,150,0.1482253571428571,0.14898571428571472,0.14120000000000005,0.006270549889628734,5.297467361812594,False,0t4wamrqf9y6h000fh6jnbt1x4,0t4vqs613hzwx000c4eqn02kwm
0t4wb7avwntb9000d8zwj10wmr,2000,5,0,10,0,50,75,50,0,25,100,250812_TDMAT_Campaign0012_02_GP,30,10,9999,3000,60,19999,8479,10,10,205.22,150,0.13095321428571396,0.13162857142857223,0.12440000000000055,0.01025952021792682,3.7606916862248463,False,0t4wb7avbnsp5000xecyn4m03g,0t4vqs613hzwx000c4eqn02kwm
0t4wbsa9xxydd000e80tb47mec,2000,5,0,9999,0,50,75,50,0,25,100,250812_TDMAT_Campaign0012_02_GP,30,10,9999,3000,60,10,6101,9999,10,208.22,150,0.22190285714285712,0.22209999999999955,0.23279999999999973,0.01886527422087107,3.006243943098913,False,0t4wbsa9kdx9s00068fba4py2g,0t4vqs613hzwx000c4eqn02kwm
0t4wcabn19xy7000qc5b02ykx8,2000,5,0,10,0,50,75,50,0,25,100,250812_TDMAT_Campaign0012_02_GP,30,10,9999,3000,60,19999,100,10,10,213.85,150,0.009798928571429041,0.01340000000000193,0.018000000000000682,0.00601858233584006,0.19427028017033554,False,0t4wcabmqsvc7000y7fmmt4xw4,0t4vqs613hzwx000c4eqn02kwm
0t4wcs1vm5s8v000fvxz09k0mr,2000,5,0,9999,0,50,75,50,0,25,100,250812_TDMAT_Campaign0012_02_GP,30,10,9999,3000,60,19999,1447,9999,10,214.15,150,0.12540035714285672,0.12509285714285617,0.12559999999999946,0.010580133963894846,0.23720909440840265,False,0t4wcs1v5xxqq000yqgcqeezj0,0t4vqs613hzwx000c4eqn02kwm
0t4wdg2s0xxw10003tgjm1nfcw,2000,5,0,4882,0,50,75,50,0,25,100,250812_TDMAT_Campaign0012_02_GP,30,10,4786,3000,60,10194,3310,4882,10,217.16,150,0.15147821428571492,0.15121428571428705,0.1591999999999996,0.007403460305142223,1.594337151611663,False,0t4wdg2rn1sqz000rm3nqkqh8c,0t4vqs613hzwx000c4eqn02kwm
0t4wdxz5bdrtq000zj1aqatz40,2000,5,0,10,0,50,75,50,0,25,100,250812_TDMAT_Campaign0012_02_GP,30,10,9999,3000,60,10,6540,10,10,221.03,150,0.14727107142857157,0.14745714285714331,0.16360000000000013,0.005885419548791737,2.518455082914146,False,0t4wdxz50stq7000xyzwf56p7w,0t4vqs613hzwx000c4eqn02kwm
0t4we7c0sxz57000jeh775xzmw,2000,5,0,10,0,50,75,50,0,25,100,250812_TDMAT_Campaign0012_02_GP,30,10,3452,3000,60,19999,9999,10,10,224.96,150,0.09762714285714315,0.09741428571428758,0.10480000000000018,0.0057908619075782534,1.7008366643722825,False,0t4we7c0gxrjf000fr7mvsn01r,0t4vqs613hzwx000c4eqn02kwm
0t4weqca4nshd0000dw6wmsg6g,2000,5,0,10,0,50,75,50,0,25,100,250812_TDMAT_Campaign0012_02_GP,30,10,100,3000,60,10,2512,10,10,227.5,150,0.09907071428571408,0.09857857142857133,0.0967999999999995,0.004607165005489124,0.16969861019727472,False,0t4weqc9txsh100026g8qarjym,0t4vqs613hzwx000c4eqn02kwm
0t4wevam0ssrx000v6dynms9kg,2000,5,0,5716,0,50,75,50,0,25,100,250812_TDMAT_Campaign0012_02_GP,30,10,5217,3000,60,10299,100,5716,10,229.87,150,0.0201789285714285,0.02254545454545626,0.02919999999999959,0.030001647337690042,0.5397906441673872,False,0t4wevakgsrh9000ytd4vjj8z8,0t4vqs613hzwx000c4eqn02kwm
0t4wf8t9t9xqz000rxrcvrhr98,2000,5,0,3767,0,50,75,50,0,25,100,250812_TDMAT_Campaign0012_02_GP,30,10,4613,3000,60,10,8918,3767,10,230.51,150,0.12322607142857049,0.12351428571428512,0.1275999999999999,0.0048986670406860194,1.339959227827939,False,0t4wf8t9entfd000wb8nhm6gx8,0t4vqs613hzwx000c4eqn02kwm
0t4wfkzf75vdv000x11d60g0b4,2000,5,0,10,0,50,75,50,0,25,100,250812_TDMAT_Campaign0012_02_GP,30,10,4741,3000,60,19999,4935,10,10,233.64,150,0.0847960714285716,0.0849571428571433,0.08760000000000105,0.005295512154604799,0.9085053159490193,False,0t4wfkzevxwcf00042005hvw20,0t4vqs613hzwx000c4eqn02kwm
0t4wg2gfcnzhx0003kq4fa0kaw,2000,5,0,10,0,50,75,50,0,25,100,250812_TDMAT_Campaign0012_02_GP,30,10,4777,3000,60,19999,1476,10,10,235.74,150,0.07048750000000083,0.07020000000000184,0.07199999999999931,0.005273112390774174,0.6118629548130092,False,0t4wg2gf49yqv0005vvr2pqgec,0t4vqs613hzwx000c4eqn02kwm
0t4wgfpt05s8d000h4drxxn0p8,2000,5,0,10,0,50,75,50,0,25,100,250812_TDMAT_Campaign0012_02_GP,30,10,4244,3000,60,10,5982,10,10,237.45,150,0.12368928571428574,0.12289285714285825,0.126400000000001,0.005520023846444937,0.7792561183735659,False,0t4wgfpsmhye7000a12nppcg8r,0t4vqs613hzwx000c4eqn02kwm
0t4wgpmrzswp7000904ybtapkg,2000,5,0,9999,0,50,75,50,0,25,100,250812_TDMAT_Campaign0012_02_GP,30,10,4927,3000,60,10,1591,9999,10,240.54,150,0.09114785714285734,0.09109999999999932,0.08920000000000072,0.008070847008127815,0.6019740662131802,False,0t4wgpmrnhswq000smfm7z1c58,0t4vqs613hzwx000c4eqn02kwm
0t4wh3y7b1zr1000nkqnwresvr,2000,5,0,10,0,50,75,50,0,25,100,250812_TDMAT_Campaign0012_02_GP,30,10,5037,3000,60,19999,7473,10,10,242.69,150,0.08778071428571416,0.08697857142857199,0.09279999999999973,0.0051547729022201755,0.635708570711329,False,0t4wh3y6yxtev0000r9ff7gre8,0t4vqs613hzwx000c4eqn02kwm
0t4whkjwe1saz0007pvr38gkf8,2000,5,0,9999,0,50,75,50,0,25,100,250812_TDMAT_Campaign0012_02_GP,30,10,4939,3000,60,19999,9999,9999,10,244.91,150,0.09169857142857193,0.09109999999999932,0.0932000000000005,0.005801354521642007,0.7004029260098367,False,0t4whkjw3dsns000hbybwg6j1c,0t4vqs613hzwx000c4eqn02kwm
0t4wjbzm1ds0h0006w51h68m5c,2000,5,0,10,0,50,75,50,0,25,100,250812_TDMAT_Campaign0012_02_GP,30,10,5107,3000,60,10,100,10,10,247.16,150,0.003713571428571275,0.005600000000004002,0.008799999999999954,0.0023895606290658894,0.699353213472319,False,0t4wjbzkpdvqs0000twynbxvsc,0t4vqs613hzwx000c4eqn02kwm
0t4wjgyptxyqb000a1xgq6aec0,2000,5,0,9999,0,50,75,50,0,25,100,250812_TDMAT_Campaign0012_02_GP,30,10,5341,3000,60,19999,100,9999,10,247.24,150,0.006202857142856999,0.010180000000002565,0.0051999999999998185,0.004700595706923336,0.16334926345201245,False,0t4wjgypbxzgx00034sd0zfybc,0t4vqs613hzwx000c4eqn02kwm
0t4wk5mfhns5300051xta6e7hr,2000,5,0,9999,0,50,75,50,0,25,100,250812_TDMAT_Campaign0012_02_GP,30,10,4741,3000,60,19999,3066,9999,10,247.26,150,0.1005539285714293,0.10092857142857221,0.1075999999999999,0.008704221354478112,0.5235658339219845,False,0t4wk5mf8ht6x000g3wd9gnt6w,0t4vqs613hzwx000c4eqn02kwm
0t4wkv7x29rab000q8bykb1vac,2000,5,0,9999,0,50,75,50,0,25,100,250812_TDMAT_Campaign0012_02_GP,30,10,4956,3000,60,10,9999,9999,10,249.86,150,0.12683678571428525,0.1282428571428572,0.13039999999999963,0.007448174683934713,0.4615859683530946,False,0t4wkv7wrdyaz000qc2qdb49mc,0t4vqs613hzwx000c4eqn02kwm
0t4wmbv5anyfx000f5kzbmkksm,2000,5,0,9999,0,50,75,50,0,25,100,250812_TDMAT_Campaign0012_02_GP,30,10,5018,3000,60,10,7264,9999,10,253.06,150,0.12726892857142857,0.12597142857142835,0.12799999999999956,0.008033983940686284,0.34284420082592515,False,0t4wmbv51xv45000fg364j71rg,0t4vqs613hzwx000c4eqn02kwm
0t4wmvcp1sz210003qta7v9r0r,2000,5,0,10,0,50,75,50,0,25,100,250812_TDMAT_Campaign0012_02_GP,30,10,5219,3000,60,10,3457,10,10,256.19,150,0.08814107142857108,0.08838571428571283,0.09680000000000064,0.002977980414136812,1.6296618372668281,False,0t4wmvcnqhvbh000g34hhcfr1g,0t4vqs613hzwx000c4eqn02kwm
0t4wn1qg3stwf000eb6b9arg3w,2000,5,0,10,0,50,75,50,0,25,100,250812_TDMAT_Campaign0012_02_GP,30,10,6172,3000,60,7216,9999,10,10,258.52,150,0.0979260714285721,0.09733571428571557,0.09960000000000037,0.004512618362964307,1.9281213917137996,False,0t4wn1qft5r4v00028jhnwe6yw,0t4vqs613hzwx000c4eqn02kwm
0t4wndsx4svz90002n7ptgqqwr,2000,5,0,9999,0,50,75,50,0,25,100,250812_TDMAT_Campaign0012_02_GP,30,10,5390,3000,60,19999,6647,9999,10,260.9,150,0.08812535714285587,0.08788571428571247,0.08840000000000145,0.0055710805752118495,2.2724159352818623,False,0t4wndswmstrv000q5k7ftpk5m,0t4vqs613hzwx000c4eqn02kwm
0t4wp52bv1xb500009e1m4eb1g,2000,5,0,4712,0,50,75,50,0,25,100,250812_TDMAT_Campaign0012_02_GP,30,10,7762,3000,60,9420,1372,4712,10,263.03,150,0.07232214285714511,0.07297857142857213,0.0752000000000021,0.0038750444368705387,2.487345547099729,False,0t4wp52bfxstf000m7c28ktq68,0t4vqs613hzwx000c4eqn02kwm
0t4wpk06shx05000ageam3mzn4,2000,5,0,9999,0,50,75,50,0,25,100,250812_TDMAT_Campaign0012_02_GP,30,10,6374,3000,60,10,4051,9999,10,264.77,150,0.1552350000000002,0.1532285714285706,0.14720000000000028,0.017667137716725435,3.704096634275829,False,0t4wpk065nsrk000m6c3sf2304,0t4vqs613hzwx000c4eqn02kwm
0t4wq1ww3hzzf000a0m36hn0bc,2000,5,0,9999,0,50,75,50,0,25,100,250812_TDMAT_Campaign0012_02_GP,30,10,3388,3000,60,10,100,9999,10,268.27,150,0.01415714285714204,0.02379999999999427,0.024800000000000183,0.011077203818856275,0.6398678259870121,False,0t4wq1wvthzbq000hqxhd04hfc,0t4vqs613hzwx000c4eqn02kwm
0t4wqe2a85wz5000vdaybm4f84,2000,5,0,5235,0,50,75,50,0,25,100,250812_TDMAT_Campaign0012_02_GP,30,10,1973,3000,60,9472,9999,5235,10,268.75,150,0.16496285714285727,0.1655714285714274,0.1659999999999991,0.011525898079130986,1.7580396485287832,False,0t4wqe29w5vt3000d745q65syr,0t4vqs613hzwx000c4eqn02kwm
0t4wqxhvn1y5d000x78yd470w0,2000,5,0,5831,0,50,75,50,0,25,100,250812_TDMAT_Campaign0012_02_GP,30,10,7378,3000,60,19999,4578,5831,10,272.81,150,0.11766535714285857,0.11729285714285911,0.13680000000000064,0.008928162847809722,1.2471893646485255,False,0t4wqxhv1sxm9000nsmdzt8fsw,0t4vqs613hzwx000c4eqn02kwm
0t4x5qa33dsmn000h3skq888d8,2000,5,0,10,0,50,75,50,0,25,100,250812_TDMAT_Campaign0012_03_GP,30,10,9999,3000,60,19999,9999,10,10,291.14,150,0.10862749999999963,0.10912857142856833,0.11799999999999955,0.006138686291694705,1.203843186762768,False,0t4x5qa2qxyek000s0p3aztae0,0t4x5q9khsssx000604vsbw908
0t4x69vsbnwns000rf59zt3j70,2000,5,0,4499,0,50,75,50,0,25,100,250812_TDMAT_Campaign0012_03_GP,30,10,9999,3000,60,19999,9999,4499,10,294.01,150,0.11427249999999904,0.1143571428571428,0.11480000000000018,0.00760335586489328,1.358067143284694,False,0t4x69vr31v2k000852jykd06m,0t4x5q9khsssx000604vsbw908
0t4x6zxmr9xdh000b0v5c8x5ag,2000,5,0,19,0,50,75,50,0,25,100,250812_TDMAT_Campaign0012_03_GP,30,10,9999,3000,60,10,100,19,10,296.79,150,0.006691071428570337,0.00954999999999965,0.017200000000000274,0.0038445849364253364,0.19068303855420157,False,0t4x6zxmbnx0h000m1adw5fe3w,0t4x5q9khsssx000604vsbw908
0t4x76sxmhwbf000jjh4cjycdm,2000,5,0,9999,0,50,75,50,0,25,100,250812_TDMAT_Campaign0012_03_GP,30,10,100,3000,60,10,9999,9999,10,297.05,150,0.08083285714285689,0.08023571428571229,0.0759999999999991,0.007599681115758289,1.1107750359670356,False,0t4x76sx4dsrx0002n25nxj8t0,0t4x5q9khsssx000604vsbw908
0t4x7nfhghtqq000kz0gjnp29m,2000,5,0,10,0,50,75,50,0,25,100,250812_TDMAT_Campaign0012_03_GP,30,10,100,3000,60,14417,100,10,10,298.9,150,-0.001820357142857176,0.007633333333349886,0.0020000000000004545,0.0047863231074557425,0.09348897081963954,False,0t4x7nfh49x71000ymxkv7dd9g,0t4x5q9khsssx000604vsbw908
0t4x7y3y6htcz000b1cmeja5sc,2000,5,0,10,0,50,75,50,0,25,100,250812_TDMAT_Campaign0012_03_GP,30,10,9999,3000,60,19999,3480,10,10,298.88,150,0.0960767857142857,0.09684285714285627,0.096400000000001,0.007041379155254123,1.0794839216418053,False,0t4x7y3xx9tyk000a2kyv0d3k4,0t4x5q9khsssx000604vsbw908
0t4x8e4d1swgb0003y5w0t6kbr,2000,5,0,9999,0,50,75,50,0,25,100,250812_TDMAT_Campaign0012_03_GP,30,10,100,3000,60,10,3317,9999,10,301.18,150,0.09695071428571293,0.1004642857142853,0.09839999999999918,0.01410119585318855,1.030468404740909,False,0t4x8e4cpxyjv000k242mg3y6c,0t4x5q9khsssx000604vsbw908
0t4x8t8k1hxkh000ta1n25qnvm,2000,5,0,9999,0,50,75,50,0,25,100,250812_TDMAT_Campaign0012_03_GP,30,10,9999,3000,60,19999,1207,9999,10,303.56,150,0.07287821428571419,0.07233571428571395,0.08839999999999919,0.008873846576399561,1.0122263413202774,False,0t4x8t8jfdt6z000r6bqzqvcsc,0t4x5q9khsssx000604vsbw908
0t4x9h6ayhr7q000ehcvmv4mrr,2000,5,0,10,0,50,75,50,0,25,100,250812_TDMAT_Campaign0012_03_GP,30,10,9999,3000,60,10,7959,10,10,305.68,150,0.13495035714285744,0.13494285714285428,0.14639999999999873,0.007600912941951924,0.9299901914733415,False,0t4x9h6ak9rn3000qthw0zdv88,0t4x5q9khsssx000604vsbw908
0t4x9v4vc9tcb000jgz29dm1a8,2000,5,0,10,0,50,75,50,0,25,100,250812_TDMAT_Campaign0012_03_GP,30,10,100,3000,60,19999,6008,10,10,309.13,150,0.09022607142857188,0.09050714285714483,0.09079999999999927,0.011876775914472809,0.30099625824080684,False,0t4x9v4v31tx5000n6fgedbxkc,0t4x5q9khsssx000604vsbw908
0t4xa88krnsgz000v8b8hr3bhm,2000,5,0,10,0,50,75,50,0,25,100,250812_TDMAT_Campaign0012_03_GP,30,10,9999,3000,60,10,4781,10,10,311.28,150,0.11546000000000099,0.11541428571428826,0.11600000000000137,0.007988818716793643,0.4249738856696093,False,0t4xa88kf5rbd0000sz2bf3xfw,0t4x5q9khsssx000604vsbw908
0t4xagzch9tm90004nbnmj9pcm,2000,5,0,10,0,50,75,50,0,25,100,250812_TDMAT_Campaign0012_03_GP,30,10,100,3000,60,19999,8798,10,10,313.97,150,0.09360642857142847,0.09275714285714035,0.093599999999999,0.021349463502318766,0.1411115981712928,False,0t4xagzc8drsz000ptv4gfh5pm,0t4x5q9khsssx000604vsbw908
0t4xaz69anxpq000075hvg62e0,2000,5,0,9999,0,50,75,50,0,25,100,250812_TDMAT_Campaign0012_03_GP,30,10,100,3000,60,10,100,9999,10,316.19,150,0.0021067857142851054,0.00909999999999757,-0.002799999999999727,0.005913906129984981,0.09597202437648988,False,0t4xaz690hr790005zzasb9e5r,0t4x5q9khsssx000604vsbw908
0t4xba0fnsv3n000jp9xdarh1c,2000,5,0,9999,0,50,75,50,0,25,100,250812_TDMAT_Campaign0012_03_GP,30,10,9999,3000,60,10,2456,9999,10,316.09,150,0.09596428571428613,0.09542857142857233,0.10160000000000081,0.007537186721419372,0.5001332460096684,False,0t4xba0e9hvyk000mmeeb5w4eg,0t4x5q9khsssx000604vsbw908
0t4xbskxfns0v00014xvvpy4y8,2000,5,0,9999,0,50,75,50,0,25,100,250812_TDMAT_Campaign0012_03_GP,30,10,100,3000,60,10,7912,9999,10,318.45,150,0.09127785714285608,0.09240714285714294,0.09200000000000046,0.01017865162876339,0.24497608600637183,False,0t4xbskx71t3s00053dk3s51dm,0t4x5q9khsssx000604vsbw908
0t4xc7fss1zvq000wtx0xd3kwc,2000,5,0,9999,0,50,75,50,0,25,100,250812_TDMAT_Campaign0012_03_GP,30,10,100,3000,60,19999,2713,9999,10,320.65,150,0.0698128571428581,0.07094285714285727,0.076400000000001,0.008893955755427804,0.28730084838972647,False,0t4xc7fshsvgf0008t51gdddr8,0t4x5q9khsssx000604vsbw908
0t4xcv4jf9vyd000pp2aqw5ks0,2000,5,0,10,0,50,75,50,0,25,100,250812_TDMAT_Campaign0012_03_GP,30,10,100,3000,60,10,9999,10,10,322.46,150,0.12338392857142942,0.12390000000000002,0.12320000000000164,0.010555093557128865,0.08311678916401986,False,0t4xcv4h7hyev000yjvbatqstg,0t4x5q9khsssx000604vsbw908
0t4xd20ne5z8f000ne43k0hcwr,2000,5,0,10,0,50,75,50,0,25,100,250812_TDMAT_Campaign0012_03_GP,30,10,100,3000,60,10,3819,10,10,325.45,150,0.12202785714285776,0.12138571428571611,0.12480000000000019,0.008061890698383102,0.4103682731015207,False,0t4xd20n7nrrv000zcv6v8aagc,0t4x5q9khsssx000604vsbw908
0t4xd6fdpxt5f0000wsmee983w,2000,5,0,9999,0,50,75,50,0,25,100,250812_TDMAT_Campaign0012_03_GP,30,10,9999,3000,60,19999,4506,9999,10,328.41,150,0.1650932142857158,0.16520000000000273,0.14399999999999863,0.017136093903973495,2.5736667682170435,False,0t4xd6fdbhz6z0006ytgs3cyj4,0t4x5q9khsssx000604vsbw908
0t4xdypg1ds0s000wgzy170784,2000,5,0,9999,0,50,75,50,0,25,100,250812_TDMAT_Campaign0012_03_GP,30,10,9999,3000,60,10,9999,9999,10,331.79,150,0.1792192857142857,0.18097142857142703,0.22559999999999947,0.027519432837057177,1.3156624515328117,False,0t4xdypfr1zvn0003pp5jnbxgg,0t4x5q9khsssx000604vsbw908
0t4xeh875hzan000130rw6f7dm,2000,5,0,10,0,50,75,50,0,25,100,250812_TDMAT_Campaign0012_03_GP,30,10,9999,3000,60,19999,100,10,10,337.29,150,0.006550000000000011,0.007666666666670115,0.012400000000000092,0.004447908372354282,0.18217350737109445,False,0t4xeh86rstmn00083b2s6t4ww,0t4x5q9khsssx000604vsbw908
0t4xezy851tyv000f9w9cnkhfr,2000,5,0,10,0,50,75,50,0,25,100,250812_TDMAT_Campaign0012_03_GP,30,10,9999,3000,60,19999,6767,10,10,337.5,150,0.08613964285714347,0.08697857142856995,0.09319999999999937,0.006546883508455221,0.2642367414022457,False,0t4xezy7xhxyv000qckvye5kjw,0t4x5q9khsssx000604vsbw908
0t4xfh7q4dx3h000twecq4dchr,2000,5,0,9999,0,50,75,50,0,25,100,250812_TDMAT_Campaign0012_03_GP,30,10,100,3000,60,19999,9999,9999,10,339.75,150,0.03084392857143001,0.0298714285714295,0.030799999999999272,0.0065837927162545745,0.25364257020256803,False,0t4xfh7ps5rg3000z3xm6zahqg,0t4x5q9khsssx000604vsbw908
0t4xg7qckxs6700031g3sp64t0,2000,5,0,9999,0,50,75,50,0,25,100,250812_TDMAT_Campaign0012_03_GP,30,10,9999,3000,60,10,6938,9999,10,340.45,150,0.12171607142857273,0.12200000000000191,0.12559999999999946,0.010250574896770871,0.289815521972862,False,0t4xg7qca9ze9000dy2m1hk22g,0t4x5q9khsssx000604vsbw908
0t4xgs2px9zrk000xrkfc7wdvm,2000,5,0,10,0,50,75,50,0,25,100,250812_TDMAT_Campaign0012_03_GP,30,10,100,3000,60,10,6861,10,10,343.49,150,0.07262892857142994,0.07312857142857508,0.063599999999999,0.009490478579774215,0.729261335382682,False,0t4xgs2ph1xf9000bntp2t0mmc,0t4x5q9khsssx000604vsbw908
