Repository: MF-ALDBot/Raw_Data_Analysis

# Raw_Data_Analysis

Data analysis code and experimental datasets accompanying:

> **An automated materials acceleration platform for active-learning-driven atomic layer deposition**  
> M.B. Alghalayini\*, T. Kodalle\*, A. Gashi, A. Razumtcev, M. Surendran, S. Aloni, A.M. Schwartzberg, E.S. Barnard  
> *Digital Discovery*, 2026 (DOI: TBD)

This repository contains the Gaussian process (GP) modeling pipeline used to process PE-ALD experimental campaign data. It loads raw ellipsometry-derived growth rate measurements from [ALDBot](https://github.com/MF-ALDBot/ALDBot) experiments, fits GP models, computes predictive accuracy (RMSE) and information gain metrics, and generates the synthesis-property relationship analysis (including SHAP feature importance) reported in the paper.

## Repository structure

```
Raw_Data_Analysis/
├── analyze_full_campaign.ipynb      # Main analysis notebook (start here)
├── models/
│   ├── gpmodel_base.py              # Abstract GP base class
│   └── gpmodel_constant_PriorMean.py  # Constant prior mean GP (used in paper)
├── campaigns/
│   ├── BO_4D/                       # 4D active learning campaign (paper Fig. 2)
│   │   ├── BO_4D_campaign_overview.yaml          # Full per-run metadata
│   │   ├── combined_runs_df.csv                  # All runs with parameters and growth rates
│   │   ├── combined_optimizer_df.csv             # GP optimizer recommendations per step
│   │   ├── BO_4D_campaign_growth_and_rmse_summary_fixedCauchy.csv  # Per-run growth rate summaries
│   │   ├── RMSE.json                             # RMSE vs. experiment count (100 trials)
│   │   └── exp_info_gain.csv                     # Cumulative information gain per step
│   ├── Random_4D/                   # 4D random sampling campaign (paper Fig. 2 baseline)
│   │   └── ...                      # Same structure as BO_4D
│   ├── BO_12D/                      # 12D active learning campaign (paper Fig. 3)
│   │   └── ...
│   └── Random_12D/                  # 12D random sampling campaign (paper Fig. 3 baseline)
│       └── ...
├── Sweeps/
│   ├── precursor_dose_time_sweep.json   # Validation sweep: p₄ (Fig. 3b)
│   ├── process_pressure_sweep.json      # Validation sweep: p₂ (Fig. 3c)
│   └── plasma_purge_time_sweep.json     # Validation sweep: p₁₂ (Fig. 3d)
└── pyproject.toml                   # Python dependencies
```

## Experimental campaigns

Four PE-ALD TiO₂ campaigns are included, corresponding to the two experimental designs (active learning and random sampling) applied to two parameter spaces:

| Folder | Dimensionality | Experiments | Role in paper |
|---|---|---|---|
| `BO_4D` | 4D subspace | 100 (5 random init + 95 GP) | Fig. 2 — active learning campaign |
| `Random_4D` | 4D subspace | 100 (5 shared init + 95 random) | Fig. 2 — random sampling baseline |
| `BO_12D` | 12D full space | 200 (15 random init + 185 GP) | Fig. 3 — active learning campaign |
| `Random_12D` | 12D full space | 200 (15 shared init + 185 random) | Fig. 3 — random sampling baseline |

The 4D and 12D active learning / random sampling pairs share the same initialization experiments to ensure a fair comparison.

## Usage

Open `analyze_full_campaign.ipynb` in Jupyter and run the cells sequentially. The notebook:

1. Loads the campaign overview YAML from the relevant `campaigns/` subfolder
2. Fits `GPModelConstMean` to the accumulated experimental data, sequentially over all run indices
3.

## Data format

### Campaign overview YAML (`campaigns/<name>/<name>_campaign_overview.yaml`)

Each campaign folder contains a YAML file with the full campaign metadata and one entry per experiment. Key fields per run:

| Field | Description |
|---|---|
| `run_id` | Unique experiment identifier |
| `precursor_dose_time` | TDMAT dose duration (ms) |
| `plasma_prep_time` | O₂ plasma preparation time (ms) |
| `plasma_duration` | Plasma exposure time (ms) |
| `plasma_purge_time` | Post-plasma purge time (ms) |
| `ALD_purge_time` | Post-precursor purge time (ms) |
| `process_pressure` | Chamber pressure during precursor half-cycle (mTorr) |
| `plasma_pressure` | Chamber pressure during plasma half-cycle (mTorr) |
| `RF_power_setpoint` | RF source power (W) |
| `Ar_process_flow_rate` | Ar flow through plasma source (sccm) |
| `ALD_purge_flow_rate` | Ar flow through precursor line (sccm) |
| `precursor_purge_time` | Precursor line purge duration (ms) |
| `dep_rate_mean` | Growth rate — mean over cycles 10–25 (Å/cycle) |
| `dep_rate_deviation` | Growth rate standard deviation (Å/cycle) |
| `dep_rate_fit` | Growth rate from linear thickness fit (Å/cycle) |
| `Initial_thickness` | Cumulative film thickness at experiment start (Å) |
| `Number_of_ALD_cycles` | ALD cycles per experiment (fixed at 25) |
| `campaign_id` | ID of the ALDBot run batch this experiment belongs to |

The first 9 of 25 cycles are discarded to remove inter-experiment effects; growth rate is averaged over the remaining 16 cycles.

File: campaigns/260317_TDMAT_campaign0026/0tdv8ge7ndve5000dygb2eq7p0_runs.csv (part 1 of 2)
run_id,ALD_prep_time,ALD_purge_flow_rate,ALD_purge_plasma_flow_rate,ALD_purge_time,Ar_plasma_flow_rate,Ar_process_flow_rate,H2_plasma_flow_rate,LC_preset,N2_plasma_flow_rate,Number_of_ALD_cycles,RF_power_setpoint,Sample_name,TC_preset,ald_valves_delay,plasma_duration,plasma_prep_time,plasma_pressure,plasma_purge_time,precursor_dose_time,precursor_purge_time,process_pressure,Initial_thickness,Temperature,dep_rate_fit,dep_rate_mean,dep_rate_direct,dep_rate_deviation,fit_diff_variation,is_prior,from_recommendation_id,campaign_id
0tdsxswya9xsk000rzse2rwr7c,3596,12,0,2469,0,82,83,50,0,25,130,260318_TDMAT_Campaign0027,30,10,4041,4812,125,2744,4195,2469,203,0.20654,150,0.0729082142857143,0.0735,0.0846744,0.01129715514126075,7.82479500690928,True,,0tdv8ge7ndve5000dygb2eq7p0
0tdsy4bnb9y7k0002s6mm6vzk0,1154,11,0,1558,0,68,72,50,0,25,297,260318_TDMAT_Campaign0027,30,10,921,2597,96,2295,4953,1558,222,2.3248,150,0.06386285714285714,0.06398571428571428,0.06555599999999999,0.011100312553054995,3.965009376681019,True,,0tdv8ge7ndve5000dygb2eq7p0
0tdsyb6a29rks00024vydr8bz8,649,15,0,4236,0,47,37,50,0,25,275,260318_TDMAT_Campaign0027,30,10,1295,3124,167,7432,1586,4236,243,3.9909,150,0.0,0.0,0.0005720000000000169,1e-06,0.7764094913300236,True,,0tdv8ge7ndve5000dygb2eq7p0
0tdsybgj1dv55000t28jjtz7n8,1770,12,0,3604,0,88,51,50,0,25,294,260318_TDMAT_Campaign0027,30,10,805,699,143,930,3436,3604,276,4.0025,150,0.07290285714285712,0.08299166666666673,0.06563599999999997,0.03505068849379258,2.318604410993759,True,,0tdv8ge7ndve5000dygb2eq7p0
0tdsyj8jw5xj70004rnkz5fcy8,238,19,0,4206,0,37,92,50,0,25,100,260318_TDMAT_Campaign0027,30,10,4099,2098,281,5224,4554,4206,37,5.7763,150,0.1544185714285714,0.15380714285714284,0.15008,0.0031449424899837935,7.441199401206452,True,,0tdv8ge7ndve5000dygb2eq7p0
0tdsywtt2nryn000ys92bzd2pg,3358,6,0,1080,0,80,72,50,0,25,223,260318_TDMAT_Campaign0027,30,10,3100,2473,79,6123,4097,1080,106,9.5577,150,0.0627289285714286,0.06265000000000003,0.059452,0.0034275668171044778,2.9915750280197297,True,,0tdv8ge7ndve5000dygb2eq7p0
0tdsz63zdhxak00040zxpr00q4,2160,17,0,106,0,66,39,50,0,25,86,260318_TDMAT_Campaign0027,30,10,461,1994,52,9279,4048,106,204,11.083,150,0.08821000000000001,0.08798571428571426,0.08799999999999997,0.0019100699848277976,4.1042389659508824,True,,0tdv8ge7ndve5000dygb2eq7p0
0tdsze5hx1rpz000gb6cd15drw,3678,2,0,3098,0,58,51,50,0,25,39,260318_TDMAT_Campaign0027,30,10,3490,2223,39,9639,126,3098,165,13.314,150,-0.0014589285714285208,0.004450000000000287,-0.00607999999999997,1e-06,0.32696490991517835,True,,0tdv8ge7ndve5000dygb2eq7p0
0tdszs153hsk1000p3scxdjqr4,3358,5,0,1475,0,70,74,50,0,25,77,260318_TDMAT_Campaign0027,30,10,449,1514,31,7330,3373,1475,143,13.21,150,0.04750928571428571,0.0482857142857143,0.05151999999999994,0.00721762299047636,2.2297630638713875,True,,0tdv8ge7ndve5000dygb2eq7p0
0tdt01d6qhrbx000r90v6my48m,1664,5,0,4260,0,44,79,50,0,25,158,260318_TDMAT_Campaign0027,30,10,1909,2761,30,8973,3110,4260,121,14.523,150,0.03966821428571424,0.039642857142857126,0.03652000000000001,0.00204020807262195,1.5377730192602137,True,,0tdv8ge7ndve5000dygb2eq7p0
0tdt0cwf2hsfd000gh7hzcga4g,3099,8,0,2998,0,60,94,50,0,25,34,260318_TDMAT_Campaign0027,30,10,4175,1174,32,5671,2517,2998,58,15.454,150,0.08109142857142863,0.08127857142857156,0.08159999999999996,0.0014833256898073635,2.842403253644454,True,,0tdv8ge7ndve5000dygb2eq7p0
0tdt0pny7dx39000vjjh5q16hg,808,15,0,1462,0,65,30,50,0,25,102,260318_TDMAT_Campaign0027,30,10,1538,2152,151,2730,535,1462,165,17.51,150,0.007434285714285644,0.030100000000000113,0.007680000000000007,0.022258681202822848,0.5735483349047559,True,,0tdv8ge7ndve5000dygb2eq7p0
0tdt0vt871yz1000xnz59v3494,2528,19,0,19,0,88,78,50,0,25,283,260318_TDMAT_Campaign0027,30,10,911,3100,270,6428,2422,19,138,17.712,150,0.0,0.0,0.00019999999999996022,1e-06,0.09545635962141681,True,,0tdv8ge7ndve5000dygb2eq7p0
0tdt0w46e5xmn000y05h6bhm00,587,4,0,139,0,74,60,50,0,25,59,260318_TDMAT_Campaign0027,30,10,545,2334,261,7746,3629,139,231,17.72,150,0.014939999999999946,0.015149999999999966,0.01700000000000003,0.0018294222351024777,0.7570896896668106,True,,0tdv8ge7ndve5000dygb2eq7p0
0tdt12zsjsyyh000vzjjm3n64w,2104,18,0,2688,0,58,81,50,0,25,118,260318_TDMAT_Campaign0027,30,10,1717,444,84,1643,4004,2688,204,18.18,150,0.08356464285714268,0.0837142857142855,0.08260000000000005,0.027183946342934768,2.4165915609681363,True,,0tdv8ge7ndve5000dygb2eq7p0
0tdv8gwa31z35000tkzf15bdyw,3998,19,0,4996,0,25,99,50,0,25,299,260317_TDMAT_Campaign0026,30,10,4998,4999,299,21,100,4996,5,0.48629,150,0.013867500000000001,0.014085714285714281,0.0205196,0.005401964873062029,11.80761222122712,False,0tdv8gw9v1t5s000qz0dnddzwm,0tdv8ge7ndve5000dygb2eq7p0
0tdv8vepq9tg9000zne8k8kst8,100,1,0,5,0,89,99,50,0,25,299,260317_TDMAT_Campaign0026,30,10,102,4997,299,16,105,5,5,1.0275,150,0.0005764285714285681,0.0031124999999999903,0.0028239999999999997,0.0013842303818367458,4.302130265638569,False,0tdv8vepknrj10007m19af3rzr,0tdv8ge7ndve5000dygb2eq7p0
0tdv8ynhq1w41000g5d11c8p9w,3999,1,0,4994,0,25,25,50,0,25,25,260317_TDMAT_Campaign0026,30,10,4994,11,299,16,4999,4994,299,1.1336,150,0.0013814285714285723,0.02864285714285716,-0.0012319999999999976,0.031379786812662666,2.6122825810008243,False,0tdv8ynhm9tbk000rjryafpemw,0tdv8ge7ndve5000dygb2eq7p0
0tdv996pjdt4d000t0wb8wnysg,3997,1,0,6,0,25,25,50,0,25,299,260317_TDMAT_Campaign0026,30,10,4997,11,299,10,1744,6,299,1.6427,150,0.009415714285714282,0.010299999999999993,0.0012199999999999989,0.004178884650606827,7.780513480274497,False,0tdv996nkhv77000g5akabfe2w,0tdv8ge7ndve5000dygb2eq7p0
0tdv9ejjd1skz000k59nghkrfw,3996,19,0,4990,0,89,99,50,0,25,25,260317_TDMAT_Campaign0026,30,10,4993,12,25,9999,100,4990,299,1.9099,150,0.001578928571428571,0.002740000000000009,-0.004127999999999998,0.002683356107563799,1.996406677838125,False,0tdv9ejj9nxrh000434vq4pdxw,0tdv8ge7ndve5000dygb2eq7p0
0tdv9v3cyxy1q000gg3jry522r,105,1,0,4999,0,89,25,50,0,25,25,260317_TDMAT_Campaign0026,30,10,4999,4995,299,13,1932,4999,5,1.8203,150,0.06998785714285712,0.07975384615384619,0.078332,0.053018119041942306,7.071217686032965,False,0tdv9v3cw9r8x000rcyn4adcd4,0tdv8ge7ndve5000dygb2eq7p0
0tdva4vbrdt1q000pwbj3ch31w,109,1,0,4984,0,25,25,50,0,25,25,260317_TDMAT_Campaign0026,30,10,102,4999,25,49,4999,4984,5,3.809,150,0.07855500000000001,0.07437857142857147,0.067376,0.017296580114966896,2.8660283003063327,False,0tdva4vbnnxk30005yv1kxqfcr,0tdv8ge7ndve5000dygb2eq7p0
0tdvadw5ksw77000rfbs4xshtw,105,19,0,7,0,25,99,50,0,25,25,260317_TDMAT_Campaign0026,30,10,109,15,299,9998,101,7,5,5.4714,150,0.0058692857142857,0.007261538461538482,0.006600000000000002,0.0011572769507894346,5.6899395914587805,False,0tdvadw5gdr4s000ssn7ddqgfg,0tdv8ge7ndve5000dygb2eq7p0
0tdvak3ctnvxk000macgbr4fh4,105,1,0,4983,0,25,99,50,0,25,25,260317_TDMAT_Campaign0026,30,10,118,4999,299,12,101,4983,299,5.6194,150,-1.607142857141649e-05,0.0022428571428572447,-0.001255999999999986,0.0007384484561896133,2.9871603653853964,False,0tdvak3cqsxhk000r89ee4xrr8,0tdv8ge7ndve5000dygb2eq7p0
0tdvat7jz9zbs000yh1d1z56q0,3999,19,0,4982,0,25,25,50,0,25,25,260317_TDMAT_Campaign0026,30,10,112,4998,299,10,2610,4982,5,5.5888,150,0.049232142857142856,0.05477142857142857,0.05266400000000001,0.05299123146563873,1.3841184246726856,False,0tdvat7jvnsck000syg7ke1a5r,0tdv8ge7ndve5000dygb2eq7p0
0tdvb3vwgst6d0003j3js6anxg,3997,1,0,4997,0,89,25,50,0,25,299,260317_TDMAT_Campaign0026,30,10,101,13,299,9995,1534,4997,5,6.8822,150,0.03245821428571427,0.05914000000000001,0.03129999999999999,0.030278480807332597,2.717464878141866,False,0tdvb3vwedwpd00068jqts3fa8,0tdv8ge7ndve5000dygb2eq7p0
0tdvbf1e7swgx00095jf9xvk20,103,1,0,13,0,89,99,50,0,25,299,260317_TDMAT_Campaign0026,30,10,4999,4991,25,9993,1510,13,299,7.7383,150,0.015685714285714292,0.01557142857142857,-0.003271999999999977,0.0064893790778722885,4.560629554400122,False,0tdvbf1e4xxv90004s8hz7aza8,0tdv8ge7ndve5000dygb2eq7p0
0tdvbrm6x9t5h00030c8gb2pwg,101,19,0,6,0,25,25,50,0,25,299,260317_TDMAT_Campaign0026,30,10,4998,4998,25,15,2741,6,5,7.7128,150,0.1343082142857143,0.13504999999999992,0.13400800000000004,0.013642148448309688,11.683980892888597,False,0tdvbrm6sxwc30005bxq750pvc,0tdv8ge7ndve5000dygb2eq7p0
0tdvbys4h1r7h0009kx5jvwmyc,3997,19,0,4991,0,89,25,50,0,25,299,260317_TDMAT_Campaign0026,30,10,100,4988,299,9997,4998,4991,5,11.112,150,0.0,0.0,0.000519999999999996,1e-06,0.9520554778725894,False,0tdvbys4dhsss0009bad14xq1r,0tdv8ge7ndve5000dygb2eq7p0
0tdvbz9dhdvaq00078dz0sqn10,103,19,0,4959,0,25,25,50,0,25,299,260317_TDMAT_Campaign0026,30,10,4999,20,25,9986,4998,4959,299,11.133,150,0.09317178571428575,0.0933428571428572,0.09472000000000001,0.002826586605206809,4.0219011072429,False,0tdvbz9de9v3s000whmx1tya6m,0tdv8ge7ndve5000dygb2eq7p0
0tdvcc3yqxrn300099syawv610,102,19,0,11,0,89,25,50,0,25,299,260317_TDMAT_Campaign0026,30,10,4999,17,299,9989,100,11,5,13.553,150,0.0,0.0,0.0002799999999999869,1e-06,0.2936915629680735,False,0tdvcc3ymxtrq000tpxzvs9p6m,0tdv8ge7ndve5000dygb2eq7p0
0tdvccm1c1r2v000whehgdy92m,3997,19,0,14,0,25,99,50,0,25,299,260317_TDMAT_Campaign0026,30,10,100,24,25,15,101,14,299,13.566,150,0.0024585714285714337,0.0041777777777779095,0.0028799999999999672,0.0013958492260010343,0.5585703338076049,False,0tdvccm18sy09000phje4dc870,0tdv8ge7ndve5000dygb2eq7p0
0tdvcfdmwxtfd0007025ws510w,3998,19,0,12,0,25,25,50,0,25,25,260317_TDMAT_Campaign0026,30,10,4998,4999,299,9996,2017,12,299,13.657,150,0.046816428571428564,0.04549999999999991,0.046880000000000026,0.015328684595507857,1.9200434096307961,False,0tdvcfdmt5ts5000xvs9j1saa8,0tdv8ge7ndve5000dygb2eq7p0
0tdvctn5vdzsz000erzb512gp4,114,1,0,6,0,25,25,50,0,25,299,260317_TDMAT_Campaign0026,30,10,4998,4993,299,9999,4998,6,5,14.854,150,0.2552289285714285,0.25544285714285714,0.22988,0.009766101304710903,7.688918249044363,False,0tdvctn4zszn5000970f6ns9zc,0tdv8ge7ndve5000dygb2eq7p0
0tdvd5m93xvjs0002rzx2949jg,102,1,0,4998,0,25,99,50,0,25,25,260317_TDMAT_Campaign0026,30,10,4997,13,299,21,100,4998,299,21.029,150,-0.003373928571428638,0.032799999999998164,-0.0022400000000000375,0.02114726144602905,0.13747363249333064,False,0tdvd5m90xsxk000mbn12kvsp4,0tdv8ge7ndve5000dygb2eq7p0
0tdvdcqd9hv4n000b9g63jcmrc,3989,19,0,4996,0,89,99,50,0,25,25,260317_TDMAT_Campaign0026,30,10,101,4991,25,9994,100,4996,5,21.474,150,0.0,0.0,0.001839999999999975,1e-06,0.12512822699112414,False,0tdvdcqd6nv430009rem6m9d90,0tdv8ge7ndve5000dygb2eq7p0
0tdvdd8jr1ypb000y8r24cvdxr,3999,1,0,4995,0,25,99,50,0,25,26,260317_TDMAT_Campaign0026,30,10,100,4994,299,9988,4999,4995,299,21.686,150,0.0119017857142857,0.011992857142857107,0.014639999999999986,0.00231315007409955,0.3824267494685389,False,0tdvdd8jmxy7f000kd8vxfr6mr,0tdv8ge7ndve5000dygb2eq7p0
0tdvdvqx4srhz000wrrxmybp1c,101,1,0,8,0,89,99,50,0,25,26,260317_TDMAT_Campaign0026,30,10,4996,10,25,13,4999,8,299,22.329,150,0.010774642857142892,0.010921428571428748,0.005919999999999988,0.0026281929075280468,0.20561432415646003,False,0tdvdvqx1dyq3000bt143f49ng,0tdv8ge7ndve5000dygb2eq7p0
0tdve0vf3sw8v000xj84asd664,3993,1,0,7,0,25,99,50,0,25,299,260317_TDMAT_Campaign0026,30,10,100,17,299,14,4997,7,5,22.584,150,0.02563857142857155,0.02630000000000012,0.045559999999999976,0.00703765382983394,1.2763025722772003,False,0tdve0vezxvsx000cg4fd7mg2r,0tdv8ge7ndve5000dygb2eq7p0
0tdve5jza5s1z000339gaf9ttr,3997,1,0,13,0,89,25,50,0,25,25,260317_TDMAT_Campaign0026,30,10,101,15,299,9977,107,13,299,23.799,150,0.01791785714285708,0.018199999999999963,0.018080000000000068,0.004279018579066681,0.491547209467835,False,0tdve5jz6xzev000qva9svan00,0tdv8ge7ndve5000dygb2eq7p0
0tdvec9asxv8v000a0h56365h0,133,1,0,4997,0,25,25,50,0,25,298,260317_TDMAT_Campaign0026,30,10,115,23,25,29,102,4997,5,24.265,150,0.018923214285714272,0.01825714285714294,0.011880000000000024,0.007411739171815083,0.4092797909251575,False,0tdvec9ap1w6q000pn8swt9mv4,0tdv8ge7ndve5000dygb2eq7p0
0tdvehgyk1y69000ya4zf4kjgg,100,19,0,4995,0,89,25,50,0,25,299,260317_TDMAT_Campaign0026,30,10,4981,4998,299,41,101,4995,299,24.68,150,0.009418214285714209,0.009249999999999758,-0.004399999999999977,0.002352126697267879,0.4259217120222614,False,0tdvehgyg1y6f000yfbdep4jd4,0tdv8ge7ndve5000dygb2eq7p0
0tdvetj21nsj9000rs6drh2v4r,116,1,0,5,0,25,99,50,0,25,25,260317_TDMAT_Campaign0026,30,10,4991,20,25,46,101,5,5,24.61,150,0.0068592857142857145,0.007114285714285883,0.007519999999999954,0.0018070722741722655,0.1499105424609651,False,0tdvetj1z5r4s0009qkgr86acr,0tdv8ge7ndve5000dygb2eq7p0
0tdvexv8fdy5z000tqvk5smp1g,3999,1,0,6,0,25,25,50,0,25,299,260317_TDMAT_Campaign0026,30,10,2332,4997,299,9991,100,6,5,24.918,150,0.02197285714285709,0.02289999999999992,0.01656000000000006,0.013497863078736311,0.41184544657891786,False,0tdvexv8bhxh3000rg9mr9ngkc,0tdv8ge7ndve5000dygb2eq7p0
0tdvf7df9dr0z0001vbch2y82w,3989,19,0,4990,0,89,25,50,0,25,299,260317_TDMAT_Campaign0026,30,10,4997,10,25,17,4999,4990,5,25.555,150,0.0,0.0,0.0007999999999999829,1e-06,0.06463755583096858,False,0tdvf7df61s5k000x8nj5q4pbg,0tdv8ge7ndve5000dygb2eq7p0
0tdvf7ymdxwak0003fxabnpbrr,3998,19,0,8,0,25,25,50,0,25,299,260317_TDMAT_Campaign0026,30,10,4998,4998,25,9994,4999,8,5,25.623,150,0.2990917857142858,0.298942857142857,0.25884,0.016877657009266446,4.263765596886114,False,0tdvf7ymbdxhb0008748fcst84,0tdv8ge7ndve5000dygb2eq7p0
0tdvfmfh35wcf000m5yxn00tcm,100,19,0,4999,0,89,25,50,0,25,299,260317_TDMAT_Campaign0026,30,10,4992,51,299,9979,4996,4999,299,32.2,150,0.09109178571428575,0.09133571428571433,0.09491999999999991,0.0024099813700691466,0.9328083206226495,False,0tdvfmfgzssj30001mn2wwmz10,0tdv8ge7ndve5000dygb2eq7p0
0tdvg1e561rz30002xw293jbc8,103,19,0,5,0,25,25,50,0,25,299,260317_TDMAT_Campaign0026,30,10,111,4996,299,51,4999,5,299,34.681,150,0.09320249999999997,0.0936071428571432,0.08304000000000002,0.009828563642024288,1.1721403440720595,False,0tdvg1e539xnv000akprzjpjdr,0tdv8ge7ndve5000dygb2eq7p0
0tdvg6n2r9wgq00082271vq8yw,3999,1,0,10,0,89,25,50,0,25,25,260317_TDMAT_Campaign0026,30,10,4999,12,299,14,2089,10,299,37.017,150,0.0007382142857142527,0.023685714285712884,0.002319999999999993,0.01340111174187906,0.3966933785939596,False,0tdvg6n2n9rgs000jvpfw7xz58,0tdv8ge7ndve5000dygb2eq7p0
0tdvgc5gfxvbh000a1m3p8s48r,100,1,0,9,0,25,99,50,0,25,25,260317_TDMAT_Campaign0026,30,10,4995,4999,25,14,4996,9,299,37.276,150,0.02290214285714267,0.03223333333333341,0.03887999999999977,0.013509955177160452,0.7315402986210517,False,0tdvgc5gchv8k000fe912f177w,0tdv8ge7ndve5000dygb2eq7p0
0tdvgkakbhxh90002sda8pv30m,102,1,0,4989,0,89,99,50,0,25,299,260317_TDMAT_Campaign0026,30,10,101,17,25,26,100,4989,299,38.289,150,0.0024646428571428606,0.0033818181818180515,0.0048799999999999955,0.0012525016289734602,0.17568860976107048,False,0tdvgkak89zhh000hxh2xhq2rc,0tdv8ge7ndve5000dygb2eq7p0
0tdvgrhpg5vb1000crvkjfvfe8,103,1,0,4999,0,89,99,50,0,25,25,260317_TDMAT_Campaign0026,30,10,103,14,298,14,4997,4999,5,38.41,150,0.004629642857142966,0.004635714285714394,0.011040000000000135,0.0016082853082268215,0.5138896096119541,False,0tdvgrhpddy3d000pzy2rasav0,0tdv8ge7ndve5000dygb2eq7p0
0tdvgzqhw1zs7000py8461fjrc,100,19,0,5,0,25,99,50,0,25,299,260317_TDMAT_Campaign0026,30,10,4997,4994,25,9989,100,5,299,38.689,150,0.02944714285714277,0.03249166666666644,0.03360000000000014,0.018826862826525934,0.8971700731446224,False,0tdvgzqhr5smk000zsbge4kz00,0tdv8ge7ndve5000dygb2eq7p0
0tdvh8vdmnzab000d05h5qx93m,3989,1,0,4997,0,89,99,50,0,25,298,260317_TDMAT_Campaign0026,30,10,4997,10,25,25,103,4997,5,39.416,150,0.013495357142857194,0.01991818181818158,0.02475999999999999,0.014529957653808566,0.27623457370209625,False,0tdvh8vdhxswf000twasn83s8w,0tdv8ge7ndve5000dygb2eq7p0
0tdvhhgpsdvgf00077qt4c757c,110,1,0,7,0,25,25,50,0,25,25,260317_TDMAT_Campaign0026,30,10,102,12,25,12,2638,7,299,40.001,150,0.018349285714285783,0.027839999999999775,0.01748000000000019,0.014937750834714538,0.5203344389426987,False,0tdvhhgpp9stf000nr2j875bmr,0tdv8ge7ndve5000dygb2eq7p0
0tdvhk8h4hyk7000fpt3emvv44,3995,19,0,6,0,25,99,50,0,25,299,260317_TDMAT_Campaign0026,30,10,103,4994,25,9993,2449,6,5,40.599,150,0.12787071428571428,0.12797142857142876,0.12412000000000006,0.005600309758197839,2.610399484209151,False,0tdvhk8h1hwwf0001mv291dw64,0tdv8ge7ndve5000dygb2eq7p0
0tdvhwwvbhvk7000gk2wx4p8fc,3997,19,0,5,0,44,99,50,0,25,299,260317_TDMAT_Campaign0026,30,10,4994,20,299,9994,4998,5,299,43.859,150,0.07579642857142846,0.07604285714285705,0.07388000000000006,0.0021888399686049447,0.9304096560378384,False,0tdvhwwv8nz7h00004xyeq35qw,0tdv8ge7ndve5000dygb2eq7p0
0tdvj7fjc9rfz000cp2cky3bpg,3996,19,0,8,0,89,99,50,0,25,25,260317_TDMAT_Campaign0026,30,10,102,4999,25,12,102,8,299,45.768,150,-0.0001250000000003177,0.0030799999999999274,0.002680000000000007,0.0008133879763056628,0.11618525317084615,False,0tdvj7fj91zcz000tdjk16j07g,0tdv8ge7ndve5000dygb2eq7p0
0tdvjcaxdhsns000y8hkvjvc3w,103,19,0,14,0,89,99,50,0,25,25,260317_TDMAT_Campaign0026,30,10,4993,4967,25,9998,4997,14,5,45.776,150,0.0,0.0,-0.00040000000000020466,1e-06,0.089562271139881,False,0tdvjcaxadytb000v392f714wm,0tdv8ge7ndve5000dygb2eq7p0
0tdvjcyby1yqq000r0dt1phdm4,3995,1,0,12,0,58,99,50,0,25,299,260317_TDMAT_Campaign0026,30,10,4999,4998,299,33,100,12,299,45.752,150,0.003489999999999809,0.00636363636363639,0.010999999999999944,0.0025068171515696966,0.8008610421467345,False,0tdvjcybv1zkx0005p9t1cjkp8,0tdv8ge7ndve5000dygb2eq7p0
0tdvjkq0khx290000pb0nakm1c,3999,1,0,7,0,60,25,50,0,25,25,260317_TDMAT_Campaign0026,30,10,4999,4998,299,11,4999,7,5,45.933,150,0.1363417857142856,0.13537142857142825,0.13572000000000004,0.011360924797078472,1.1939102833036535,False,0tdvjkq0gsw29000c7m3a58pcm,0tdv8ge7ndve5000dygb2eq7p0
0tdvjwdj5dvb300066qa1w32dm,100,19,0,4997,0,50,25,50,0,25,25,260317_TDMAT_Campaign0026,30,10,4995,4999,299,9998,100,4997,5,49.433,150,0.006175000000000073,0.010890909090909546,0.008760000000000047,0.006192584208031226,0.2288467563537079,False,0tdvjwdhh5ydb000rsewes94fw,0tdv8ge7ndve5000dygb2eq7p0
0tdvk9gjxnzrx000dqe9djbsa4,102,19,0,10,0,89,25,50,0,25,25,260317_TDMAT_Campaign0026,30,10,103,10,25,15,2268,10,5,49.576,150,0.0,0.0,-0.00039999999999992044,1e-06,0.0732448254222137,False,0tdvk9gjtxtc3000kbwfm02f8m,0tdv8ge7ndve5000dygb2eq7p0
0tdvka4fahxvx000r0ab5zs708,3982,1,0,4998,0,89,25,50,0,25,25,260317_TDMAT_Campaign0026,30,10,102,4988,25,9999,4997,4998,299,49.557,150,0.044099642857142914,0.044950000000000045,0.04768000000000001,0.01724631430604415,0.999093072038626,False,0tdvka4f7dv7q000tvm8qzqkv0,0tdv8ge7ndve5000dygb2eq7p0
0tdvkrpv1sy71000sww9mez3wc,3998,19,0,4995,0,59,99,50,0,25,299,260317_TDMAT_Campaign0026,30,10,101,11,299,15,102,4995,5,50.733,150,0.005398571428571509,0.007981818181817667,0.003920000000000244,0.0020003718662552124,0.3329900074320413,False,0tdvkrpty9xyf000h3pxj1m4wc,0tdv8ge7ndve5000dygb2eq7p0
0tdvkzgnj1vnk0006ywgkr8b40,100,1,0,4999,0,58,25,50,0,25,299,260317_TDMAT_Campaign0026,30,10,103,4996,299,12,2925,4999,5,50.831,150,0.12082928571428568,0.12124999999999986,0.12595999999999974,0.005611436027053676,2.06694212332003,False,0tdvkzgnf1yrf00004yjr2dsp8,0tdv8ge7ndve5000dygb2eq7p0
0tdvm7xk49zgf0000tvkdmp4qg,3997,19,0,4998,0,25,99,50,0,25,299,260317_TDMAT_Campaign0026,30,10,4996,4985,25,11,3095,4998,299,54.041,150,0.05373321428571427,0.055715384615384576,0.05836000000000013,0.032103315097301716,1.1850200977553687,False,0tdvm7xk15rpx000dyfdxdjpqm,0tdv8ge7ndve5000dygb2eq7p0
0tdvmkt1s1v2b0007cw6q52180,3995,1,0,4997,0,25,25,50,0,25,25,260317_TDMAT_Campaign0026,30,10,4995,21,299,9881,2515,4997,5,55.422,150,0.11183035714285691,0.11169285714285694,0.11920000000000015,0.033478339784014106,0.9129232687125195,False,0tdvmkt1mhr8n000y37f53dpvr,0tdv8ge7ndve5000dygb2eq7p0
0tdvn1c151v330008h7rdk8myg,3991,19,0,4999,0,25,25,50,0,25,25,260317_TDMAT_Campaign0026,30,10,4993,4980,25,45,107,4999,299,58.411,150,0.002305357142857086,0.005150000000000432,0.0070400000000000774,0.0025586129054609935,0.4535849321538459,False,0tdvn1c11nyaf00090q20rs1bg,0tdv8ge7ndve5000dygb2eq7p0
0tdvnc3k0svk3000q11sskjjg0,102,19,0,7,0,59,99,50,0,25,25,260317_TDMAT_Campaign0026,30,10,4995,16,299,9984,100,7,299,58.551,150,0.004536071428571427,0.0073200000000007035,0.008040000000000021,0.006213340486403617,0.1832857280335017,False,0tdvnc3jxsxa1000wdtbqw4njr,0tdv8ge7ndve5000dygb2eq7p0
0tdvnkbd49vev0003vewspph6r,101,19,0,4999,0,25,99,50,0,25,25,260317_TDMAT_Campaign0026,30,10,100,23,299,9977,2833,4999,299,58.684,150,0.09212821428571429,0.09280714285714302,0.08580000000000013,0.004921013874296297,1.2825460791566474,False,0tdvnkbd1dzbs000sbtjzw7rpw,0tdv8ge7ndve5000dygb2eq7p0
0tdvnxmcz5ynb000hdgd11dpc8,106,19,0,4999,0,58,25,50,0,25,25,260317_TDMAT_Campaign0026,30,10,4994,4997,299,14,4997,4999,299,60.805,150,0.11048357142857125,0.10822142857142834,0.11111999999999994,0.0210720932098564,0.5781712596545774,False,0tdvnxmcw9yrs000thvahcsehm,0tdv8ge7ndve5000dygb2eq7p0
0tdvp8ppynssd000m86hh0qeqm,3944,18,0,4984,0,89,99,50,0,25,25,260317_TDMAT_Campaign0026,30,10,143,82,298,9906,4968,4984,290,63.616,150,0.09185178571428593,0.08897857142857239,0.08475999999999999,0.0224607651113603,1.6487962326451604,False,0tdvp8ppvds3n000c036ac8ber,0tdv8ge7ndve5000dygb2eq7p0
0tdvpn9yp1x8n000m1gs6aj7p8,103,19,0,6,0,58,25,50,0,25,299,260317_TDMAT_Campaign0026,30,10,102,15,299,9971,4997,6,5,65.689,150,0.02280678571428548,0.024699999999999785,0.032480000000000474,0.012485992151206748,0.6656252984857678,False,0tdvpn9yjxy7x000k1mkpsaf4m,0tdv8ge7ndve5000dygb2eq7p0
0tdvpwgypxxws000qryt7qh0wr,3996,19,0,16,0,25,25,50,0,25,25,260317_TDMAT_Campaign0026,30,10,4990,16,25,14,4999,16,5,66.559,150,0.19598142857142858,0.19555000000000028,0.18627999999999986,0.0038185169147936953,3.246988173575411,False,0tdvpwgyksv7b000qrzp4p95yr,0tdv8ge7ndve5000dygb2eq7p0
0tdvq3brbdz5d0009mcvvpqpjw,100,19,0,4998,0,89,99,50,0,25,299,260317_TDMAT_Campaign0026,30,10,4993,10,299,9995,2898,4998,5,71.435,150,0.0,0.0,0.001519999999999868,1e-06,0.1767725768276285,False,0tdvq3br89t9h0009ct204603w,0tdv8ge7ndve5000dygb2eq7p0
0tdvq42y2htnv0004mvewagjem,3996,19,0,10,0,25,25,50,0,25,25,260317_TDMAT_Campaign0026,30,10,102,4990,25,18,100,10,75,71.547,150,0.018636071428571505,0.0186000000000003,0.0205600000000004,0.0030826704564151635,0.3558818165976591,False,0tdvq42xzht9x000bmxvsm5z08,0tdv8ge7ndve5000dygb2eq7p0
0tdvq8ytvhw2k0008p4hepd97g,3998,1,0,4999,0,25,99,50,0,25,299,260317_TDMAT_Campaign0026,30,10,102,11,299,13,2151,4999,146,72.168,150,0.06277285714285746,0.059585714285714984,0.06199999999999989,0.017827821641741584,2.5865093621191133,False,0tdvq8ytrdrnf000k42zt6k0tc,0tdv8ge7ndve5000dygb2eq7p0
0tdvqgneq9swz000djm33nne7m,3998,19,0,5,0,89,25,50,0,25,25,260317_TDMAT_Campaign0026,30,10,4996,4985,25,24,101,5,5,73.736,150,0.0,0.0,-0.0006800000000004047,1e-06,0.05094562080848803,False,0tdvqgnem9r1x000zqke0jga50,0tdv8ge7ndve5000dygb2eq7p0
0tdvqhc6g5yjx00042ksns4e10,3999,1,0,4999,0,62,25,50,0,25,299,260317_TDMAT_Campaign0026,30,10,4996,14,25,9998,2927,4999,299,73.683,150,0.02831999999999982,0.029876923076922315,0.046639999999999876,0.014310467059310366,4.870460091809949,False,0tdvqhc6dhyz9000ndzvmwnh8r,0tdv8ge7ndve5000dygb2eq7p0
0tdvqz6q4nxaq000b0qwz43ka0,3997,19,0,4998,0,25,25,50,0,25,299,260317_TDMAT_Campaign0026,30,10,4999,26,25,9999,100,4998,110,74.654,150,0.01921035714285745,0.03144000000000062,0.026519999999999867,0.024998127929905443,1.2833655461536593,False,0tdvqz6q21wtk000esz9xb5fm0,0tdv8ge7ndve5000dygb2eq7p0
0tdvrby0cdx0d000px7vhy21k8,102,1,0,5,0,25,99,50,0,25,25,260317_TDMAT_Campaign0026,30,10,4999,4999,299,18,2379,5,131,75.1,150,-0.0006657142857143075,0.006424999999996572,0.005120000000000005,0.001418405795256249,0.2979717774424602,False,0tdvrby099x7h000kj4gmnzdy4,0tdv8ge7ndve5000dygb2eq7p0
0tdvrj541nyan000kc73hx5pa8,103,1,0,9,0,59,99,50,0,25,299,260317_TDMAT_Campaign0026,30,10,4999,4995,25,9995,101,9,5,75.253,150,0.01687214285714269,0.0351000000000012,0.04492000000000019,0.012728422026030235,2.873604413608267,False,0tdvrj53z1tnx000a1v097g804,0tdv8ge7ndve5000dygb2eq7p0
0tdvrvdsfdx0v0004gz5x2vsqr,101,19,0,4994,0,64,99,50,0,25,25,260317_TDMAT_Campaign0026,30,10,4998,4998,25,14,2135,4994,299,75.949,150,0.05613500000000023,0.05527857142857227,0.05372000000000014,0.0065666014879868905,0.48951982038152614,False,0tdvrvdsc9ss1000gwmn19dk6c,0tdv8ge7ndve5000dygb2eq7p0
0tdvs5eveny390003mn49ht338,102,1,0,4999,0,89,99,50,0,25,25,260317_TDMAT_Campaign0026,30,10,4987,4999,299,9994,102,4999,140,77.186,150,0.0009753571428567856,0.006574999999997999,0.006679999999999495,0.004546633369865965,0.5366095871553787,False,0tdvs5evbhv7f000k275amzqnc,0tdv8ge7ndve5000dygb2eq7p0
0tdvsjk5sswe700007g8dtkqcr,3999,19,0,5,0,55,25,50,0,25,299,260317_TDMAT_Campaign0026,30,10,4999,10,299,13,2134,5,5,77.271,150,0.1559121428571428,0.1547214285714286,0.15156000000000006,0.011125721714723077,1.159602664922723,False,0tdvsjk5psrdn000t8q0ydt738,0tdv8ge7ndve5000dygb2eq7p0
0tdvsrc639sy300082ykbgqdag,3988,1,0,4991,0,52,99,50,0,25,299,260317_TDMAT_Campaign0026,30,10,4991,17,25,9960,4998,4991,5,81.083,150,0.21752678571428585,0.21800000000000047,0.23100000000000023,0.03241243147753378,3.338419641739247,False,0tdvsrc609scq000k5av354ssr,0tdv8ge7ndve5000dygb2eq7p0
0tdvt7091nw3b000b3qyff2k04,3989,1,0,15,0,25,25,50,0,25,299,260317_TDMAT_Campaign0026,30,10,100,4995,299,9995,104,15,299,86.717,150,0.006465000000000285,0.009072727272728736,0.0097199999999998,0.004970291908218368,0.25890983279924584,False,0tdvt708yhs7k0001hznpeg9f4,0tdv8ge7ndve5000dygb2eq7p0
0tdvtfxnydvt90001rrzp83xvg,109,1,0,4994,0,89,25,50,0,25,25,260317_TDMAT_Campaign0026,30,10,4997,4993,299,9988,4994,4994,117,87.02,150,0.05708964285714276,0.05505714285714244,0.06824000000000012,0.016233418541727045,0.7725160651543368,False,0tdvtfxnvdt57000nmqh3psa54,0tdv8ge7ndve5000dygb2eq7p0
0tdvtz15k5tdk000e3q3kyexkc,3994,19,0,4989,0,58,99,50,0,25,25,260317_TDMAT_Campaign0026,30,10,101,4999,25,13,4999,4989,5,88.707,150,0.007185714285714337,0.012730000000000529,0.007080000000000268,0.01082959371352443,0.9385596943018526,False,0tdvtz15fdyx5000qq46h6s8k4,0tdv8ge7ndve5000dygb2eq7p0
0tdvv9vdtstef00030pqv9fj4c,3999,1,0,4998,0,89,99,50,0,25,299,260317_TDMAT_Campaign0026,30,10,103,4996,299,9998,2006,4998,299,88.894,150,0.009559642857143403,0.011811111111111612,0.021759999999999877,0.005169019774783406,1.1324292645120955,False,0tdvv9vdq1xk3000a8vhnnwyrg,0tdv8ge7ndve5000dygb2eq7p0
0tdvvqbn7stz90004a76kgp3dr,3999,19,0,4996,0,25,25,50,0,25,299,260317_TDMAT_Campaign0026,30,10,100,12,25,9993,4999,4996,149,89.42,150,0.08315607142857176,0.08300714285714353,0.09743999999999971,0.03397125810962927,1.8417873676304493,False,0tdvvqbn51r0q000wfj19yjh30,0tdv8ge7ndve5000dygb2eq7p0
0tdvw440q1t43000xj9hb0cnh4,101,1,0,6,0,25,25,50,0,25,25,260317_TDMAT_Campaign0026,30,10,103,13,299,9999,4999,6,151,92.052,150,0.01266821428571454,0.017016666666667863,0.03151999999999987,0.009954047194762464,0.9080281032739338,False,0tdvw440khycn000japa35yrfr,0tdv8ge7ndve5000dygb2eq7p0
0tdvwbgdtnt350006tnjjmezjw,3999,1,0,4990,0,25,99,50,0,25,299,260317_TDMAT_Campaign0026,30,10,4999,4997,299,10,4999,4990,149,92.75,150,0.002287142857143262,0.02361250000000048,0.03567999999999984,0.017645639510939948,1.8387735138627415,False,0tdvwbgdqnteh000b7s9q4wt7c,0tdv8ge7ndve5000dygb2eq7p0
0tdvwrb0n9st7000awzx9c6sn0,3999,19,0,12,0,89,99,50,0,25,299,260317_TDMAT_Campaign0026,30,10,4999,11,25,11,100,12,160,93.712,150,0.02809178571428583,0.05522727272727159,0.07360000000000014,0.039347221015629846,5.744024808302531,False,0tdvwrb0j5r2q000mekqq4cewr,0tdv8ge7ndve5000dygb2eq7p0
0tdvwxbebxwnx000n4e7hydhq8,104,19,0,10,0,25,99,50,0,25,299,260317_TDMAT_Campaign0026,30,10,100,4999,299,9998,100,10,157,94.65,150,-0.005409285714285973,0.004799999999995919,-0.007160000000000082,1e-06,0.3798747200939846,False,0tdvwxbe8xt2x000x5b3ryahzm,0tdv8ge7ndve5000dygb2eq7p0
0tdvx4trb1sph0002mqt5v3aa8,101,19,0,25,0,25,25,50,0,25,299,260317_TDMAT_Campaign0026,30,10,4998,14,25,33,4995,25,155,94.252,150,0.11012821428571457,0.11587857142857214,0.1502800000000002,0.03634458455575814,4.395926587910549,False,0tdvx4tr85ry90003v0sww6fkc,0tdv8ge7ndve5000dygb2eq7p0
0tdvxa7jxdvzs0009j122t80xc,3999,1,0,4996,0,89,25,50,0,25,299,260317_TDMAT_Campaign0026,30,10,100,4995,25,11,101,4996,145,97.384,150,-0.005502857142857158,0.002200000000001978,-0.009399999999999978,1e-06,0.5536857543880038,False,0tdvxa7jtny37000hrjqvbnrj8,0tdv8ge7ndve5000dygb2eq7p0
0tdvxk8kdnwcf000vm0vypsd00,101,1,0,4997,0,25,25,50,0,25,299,260317_TDMAT_Campaign0026,30,10,4999,4995,299,19,102,4997,159,97.011,150,0.005959285714285402,0.024785714285714886,0.015880000000000224,0.005935709987966986,1.1954325855330672,False,0tdvxk8kahtws000zyqmryq00c,0tdv8ge7ndve5000dygb2eq7p0
0tdvxwk77sx1z000x41phm3jzg,3998,19,0,5,0,25,99,50,0,25,25,260317_TDMAT_Campaign0026,30,10,4998,10,25,9999,2681,5,180,97.207,150,0.06601999999999955,0.06757857142857152,0.07088000000000022,0.007595880328126527,0.27429675229683215,False,0tdvxwk74ssmd00087173ceavm,0tdv8ge7ndve5000dygb2eq7p0
0tdvy6jbhnxq50008v4tv5dcv8,100,1,0,4998,0,89,25,50,0,25,299,260317_TDMAT_Campaign0026,30,10,4998,10,25,15,2226,4998,153,98.883,150,0.04694392857142826,0.05193333333333191,0.07068000000000041,0.02941910754745836,2.6346676176547854,False,0tdvy6jbexvzz000q2shxc6d6g,0tdv8ge7ndve5000dygb2eq7p0
0tdvyev52hvj5000yfa9bpzqdc,3998,19,0,6,0,25,99,50,0,25,25,260317_TDMAT_Campaign0026,30,10,101,4993,25,11,4999,6,162,100.22,150,0.10343892857142833,0.10249285714285707,0.0904000000000002,0.006479358906305982,2.141073522419084,False,0tdvyev4zxyws000s2dqmrrr4r,0tdv8ge7ndve5000dygb2eq7p0
0tdvynw03szs1000zbsfk64xk4,3999,1,0,5,0,25,99,50,0,25,299,260317_TDMAT_Campaign0026,30,10,117,16,25,29,4992,5,299,102.34,150,0.02386321428571395,0.02412857142857153,0.031200000000000047,0.007485455284504978,1.2156712047252167,False,0tdvynw00ssfn000ske0s6kp0c,0tdv8ge7ndve5000dygb2eq7p0
0tdvytxmb5s79000prf7jmg0h4,136,1,0,11,0,89,25,50,0,25,299,260317_TDMAT_Campaign0026,30,10,130,4994,25,37,4997,11,5,103.11,150,0.0992692857142857,0.0987785714285719,0.09560000000000002,0.00806501957941346,3.160234319524506,False,0tdvytxm81tfk000w8crp4ftgw,0tdv8ge7ndve5000dygb2eq7p0
0tdvz0d11ht2s000c4fv4xt1wm,3998,19,0,4998,0,89,25,50,0,25,25,260317_TDMAT_Campaign0026,30,10,4999,10,299,9981,2135,4998,155,105.59,150,0.1221674999999998,0.1228428571428576,0.14120000000000005,0.018344859703772722,1.3729295328910198,False,0tdvz0d0y1yrq000yvvm3mkrxc,0tdv8ge7ndve5000dygb2eq7p0
0tdvze0bj9vc9000p0rxgkctkg,3999,19,0,4999,0,61,99,50,0,25,299,260317_TDMAT_Campaign0026,30,10,4996,4993,299,11,102,4999,155,108.92,150,0.006453214285714485,0.02853333333333473,0.026800000000000067,0.024268818585906505,0.6825168515328084,False,0tdvze0bfdsvx00014wbggebnc,0tdv8ge7ndve5000dygb2eq7p0
0tdvzrxn1hxy100017r6axhc0w,107,1,0,14,0,89,99,50,0,25,25,260317_TDMAT_Campaign0026,30,10,100,12,25,9995,100,14,119,109.29,150,0.0016285714285716425,0.005412499999998488,0.001199999999999477,0.0031469975770520965,0.41476382046066235,False,0tdvzrxmy9vvf000a7g2hgtfk0,0tdv8ge7ndve5000dygb2eq7p0
0tdvzycjwhten000r90r2jkbbc,3991,1,0,8,0,89,25,50,0,25,299,260317_TDMAT_Campaign0026,30,10,4999,4976,299,9998,4987,8,299,109.34,150,0.009007857142857288,0.014199999999998558,0.030399999999999636,0.008089274605078354,0.8051484496932946,False,0tdvzycjs1y31000w4nd52m78g,0tdv8ge7ndve5000dygb2eq7p0
0tdw0b7f05ysv0008x5017ak7r,3993,19,0,4997,0,25,25,50,0,25,25,260317_TDMAT_Campaign0026,30,10,101,10,299,9996,104,4997,193,110.0,150,0.008034285714286073,0.011500000000000909,0.017200000000000274,0.007828154316307434,0.8292336292458874,False,0tdw0b7ex9x4k000k9afk22n8w,0tdv8ge7ndve5000dygb2eq7p0
0tdw0p5c65s9z000fc7mh2e55r,103,19,0,4997,0,89,25,50,0,25,25,260317_TDMAT_Campaign0026,30,10,100,4999,299,13,4999,4997,152,110.14,150,0.025740714285714766,0.029728571428571677,0.04920000000000016,0.015770516277961714,2.7435047077577384,False,0tdw0p5c3hyz7000zkdd4vmze0,0tdv8ge7ndve5000dygb2eq7p0
0tdw0zjndnv1s0006b1dnq41yw,3999,19,0,4993,0,25,25,50,0,25,25,260317_TDMAT_Campaign0026,30,10,4997,4996,299,9994,4997,4993,163,111.24,150,0.10864857142857141,0.1081857142857144,0.12400000000000035,0.0194219999390578,0.7221367887768215,False,0tdw0zjnanzhn000ktp6tpyy4g,0tdv8ge7ndve5000dygb2eq7p0
0tdw1g9355r9s000mcv36rexew,101,1,0,9,0,25,99,50,0,25,25,260317_TDMAT_Campaign0026,30,10,100,10,25,9982,100,9,181,114.14,150,0.0021214285714292102,0.008985714285716182,0.002400000000000091,0.005160683390911775,0.2413109550103478,False,0tdw1g931xz4k000691wnrww4r,0tdv8ge7ndve5000dygb2eq7p0
0tdw1nrjvhr2n0001typ0rk6dc,141,19,0,59,0,89,25,50,0,25,299,260317_TDMAT_Campaign0026,30,10,206,74,26,9777,166,59,294,114.13,150,0.007700357142856871,0.008383333333332152,0.00920000000000016,0.004273919616568818,0.9905461490281526,False,0tdw1nrjr1wc3000ets017ybrr,0tdv8ge7ndve5000dygb2eq7p0
0tdw1v9zasxad000tpy5pc25hc,101,19,0,5,0,25,25,50,0,25,299,260317_TDMAT_Campaign0026,30,10,100,10,299,13,2712,5,113,114.25,150,0.02659142857142867,0.03929999999999981,0.03360000000000014,0.021441378856612667,1.8506896809055298,False,0tdw1v9z7hrnn000jznb3mtbdg,0tdv8ge7ndve5000dygb2eq7p0
0tdw1x6pd1vz5000thdg957gh0,101,1,0,4996,0,50,25,50,0,25,25,260317_TDMAT_Campaign0026,30,10,4997,12,25,18,4998,4996,143,115.07,150,0.017674642857142583,0.01684285714285697,0.024400000000000546,0.008202762103246858,0.47705207711711106,False,0tdw1x6pa1vfk0007bf3edqpvw,0tdv8ge7ndve5000dygb2eq7p0
0tdw26g515vhd0001jaw2csd8m,100,1,0,4989,0,25,99,50,0,25,299,260317_TDMAT_Campaign0026,30,10,4993,4994,299,9991,2951,4989,299,115.63,150,0.006894285714285837,0.013036363636362321,0.026400000000000434,0.012775706543512195,0.9127779311032135,False,0tdw26g4xsvbx000nffq8mx3nw,0tdv8ge7ndve5000dygb2eq7p0
0tdw2mxg7nwkv000f4jsvm5rg4,3997,1,0,6,0,62,25,50,0,25,25,260317_TDMAT_Campaign0026,30,10,101,26,299,14,100,6,5,116.1,150,0.005421785714285525,0.010166666666667842,0.0,0.0046144699948473845,0.44794029935749075,False,0tdw2mxfb5v1v0008w1xg74me0,0tdv8ge7ndve5000dygb2eq7p0
0tdw2r28ysr8h0002ecn4pc8yw,100,19,0,8,0,25,25,50,0,25,25,260317_TDMAT_Campaign0026,30,10,4999,10,299,30,100,8,161,116.04,150,-3.5714285712933654e-06,0.006087500000003132,0.021599999999999682,0.003130669856437365,1.7934233272663227,False,0tdw2r28vhvp7000zdwdv2cp2w,0tdv8ge7ndve5000dygb2eq7p0
0tdw2vm34dxks000y3j7jkytr0,3999,1,0,7,0,89,99,50,0,25,25,260317_TDMAT_Campaign0026,30,10,118,4991,299,9997,3022,7,5,116.22,150,0.04896892857142839,0.05204615384615334,0.06600000000000023,0.016035279153003852,1.3778866740076803,False,0tdw2vm30xrtb00059phrk04xw,0tdv8ge7ndve5000dygb2eq7p0
0tdw35t2qst65000vkyx93nmvg,100,19,0,4997,0,89,25,50,0,25,299,260317_TDMAT_Campaign0026,30,10,4998,4997,25,9985,101,4997,131,117.81,150,0.011836071428571565,0.04498750000000484,0.03759999999999991,0.03165499318828246,2.421784012591059,False,0tdw35t2n5yj5000crz389b1t8,0tdv8ge7ndve5000dygb2eq7p0
0tdw3k41d9zvn000q1frc67py8,3985,19,0,15,0,89,25,50,0,25,299,260317_TDMAT_Campaign0026,30,10,112,4986,25,23,4997,15,299,118.23,150,0.06754285714285696,0.06702142857142844,0.07399999999999977,0.007109367921616392,1.1171802943832612,False,0tdw3k41ahsg10009nq8vn8fxm,0tdv8ge7ndve5000dygb2eq7p0
0tdw3t6sedx47000bmx6sfgff8,103,1,0,4998,0,25,99,50,0,25,25,260317_TDMAT_Campaign0026,30,10,105,4999,298,9975,1831,4998,5,119.82,150,0.06998071428571428,0.06696428571428571,0.08800000000000012,0.022317885433082937,0.8853332031647374,False,0tdw3t6sasttq0007h4126xy2w,0tdv8ge7ndve5000dygb2eq7p0
0tdw469f9hw25000a4czve3f70,3974,1,0,9,0,89,25,50,0,25,299,260317_TDMAT_Campaign0026,30,10,4993,4993,25,9999,2440,9,5,121.89,150,0.12091607142857191,0.12490714285714384,0.13480000000000017,0.05731573536480248,3.326457902643689,False,0tdw469f6hswx000tx4xbkxmwr,0tdv8ge7ndve5000dygb2eq7p0
0tdw4j5y8xs5v000rjgcx9zbx4,106,19,0,7,0,89,99,50,0,25,299,260317_TDMAT_Campaign0026,30,10,4997,10,299,23,4999,7,135,124.91,150,0.08342642857142835,0.08317857142857069,0.09400000000000035,0.00922467022805387,1.0349955311398853,False,0tdw4j5y5hxy70008n15cqj43r,0tdv8ge7ndve5000dygb2eq7p0
0tdw4qr6f1wq1000hggvmr8vd4,3984,19,0,14,0,89,99,50,0,25,25,260317_TDMAT_Campaign0026,30,10,4990,4991,299,9998,2936,14,299,127.15,150,0.05154428571428571,0.049278571428571026,0.05759999999999991,0.010571064182907434,1.1169300791556651,False,0tdw4qr6bsrmz000qfg444a6hm,0tdv8ge7ndve5000dygb2eq7p0
0tdw53t58xzqf000cb3snp0wyg,3997,1,0,6,0,89,25,50,0,25,299,260317_TDMAT_Campaign0026,30,10,4995,19,299,9990,101,6,151,128.31,150,0.002186071428571016,0.011359999999996262,0.016399999999999863,0.0019835322029199396,0.643714226192527,False,0tdw53t54nv21000271hxnxakg,0tdv8ge7ndve5000dygb2eq7p0
0tdw5cwsfds7q000hxp4376ej0,3998,1,0,6,0,25,25,50,0,25,299,260317_TDMAT_Campaign0026,30,10,4998,4997,25,9995,4999,6,205,128.4,150,0.04292321428571506,0.054436363636364664,0.06360000000000014,0.04007155583175161,0.9364652217241612,False,0tdw5cwschwp90008d8xykjndm,0tdv8ge7ndve5000dygb2eq7p0
0tdw5srdc1vgd0002mjvba2f14,100,19,0,4998,0,89,99,50,0,25,26,260317_TDMAT_Campaign0026,30,10,102,15,299,18,102,4998,174,129.35,150,0.013165357142857406,0.01232857142857061,0.015199999999999818,0.0044383762428945196,0.24271447923248837,False,0tdw5srd8dzj300056c8bsj470,0tdv8ge7ndve5000dygb2eq7p0
0tdw5zesyxx5v0004gxw2xwgk0,100,19,0,4998,0,25,25,50,0,25,25,260317_TDMAT_Campaign0026,30,10,101,14,25,9999,2974,4998,5,129.4,150,-0.0029646428571429135,0.011725000000005537,0.009599999999999227,0.005322769485898313,0.5211214700145391,False,0tdw5zesvstgd000r1rrvppqd0,0tdv8ge7ndve5000dygb2eq7p0
0tdw6a4az9x1v0005ffyjvea44,100,19,0,6,0,51,25,50,0,25,299,260317_TDMAT_Campaign0026,30,10,4999,4999,299,9999,3042,6,151,129.62,150,0.08072535714285678,0.08252142857142733,0.0924000000000001,0.015304256110704658,0.8985237956694999,False,0tdw6a4aw5s1q000j8gpecqncr,0tdv8ge7ndve5000dygb2eq7p0
0tdw6msz79wfx000n1edr2wr48,3995,1,0,4992,0,89,25,50,0,25,299,260317_TDMAT_Campaign0026,30,10,100,13,299,14,4997,4992,163,131.67,150,0.053056785714285376,0.04905714285714323,0.045200000000000955,0.028503200679564984,1.816488353795163,False,0tdw6msz3nzrq0004wz6ems8gc,0tdv8ge7ndve5000dygb2eq7p0
0tdw6xxhnssmf0002mdxe4j2xr,102,19,0,4989,0,25,99,50,0,25,299,260317_TDMAT_Campaign0026,30,10,4998,12,25,18,1807,4989,142,132.81,150,0.07855357142857225,0.1020583333333344,0.11480000000000018,0.06117088711597982,4.436775490225278,False,0tdw6xxhj9wvb000echme72jtc,0tdv8ge7ndve5000dygb2eq7p0
0tdw7664s9vf70004jnf14p9y0,131,19,0,4975,0,89,99,50,0,25,298,260317_TDMAT_Campaign0026,30,10,126,19,25,9985,4998,4975,113,134.72,150,0.06211750000000009,0.06662142857142735,0.07919999999999959,0.016283785913398064,1.0994862168876616,False,0tdw7664nxrjb000w5p9jse05w,0tdv8ge7ndve5000dygb2eq7p0
0tdw7hnsrnsvf0008a84pdphaw,3997,1,0,4999,0,25,25,50,0,25,25,260317_TDMAT_Campaign0026,30,10,102,4995,25,12,2635,4999,204,136.78,150,0.022715714285713975,0.026399999999999375,0.05480000000000018,0.01448319222902608,1.0017791830048641,False,0tdw7hnsndxzn0003mj3hhdsr4,0tdv8ge7ndve5000dygb2eq7p0
0tdw7vxkrdved0003banzmqvt8,3995,19,0,4994,0,89,99,50,0,25,25,260317_TDMAT_Campaign0026,30,10,4992,4995,299,17,2764,4994,5,138.02,150,0.0,0.0,-0.0008000000000004093,1e-06,0.10476843895467745,False,0tdw7vxknhs0q000hqsj438114,0tdv8ge7ndve5000dygb2eq7p0
0tdw7wybjxxh3000anv58340jm,3992,1,0,4992,0,25,99,50,0,25,299,260317_TDMAT_Campaign0026,30,10,4965,29,25,9999,100,4992,299,137.94,150,0.013680357142857041,0.0455777777777813,0.05,0.030315810974832696,4.156722489434018,False,0tdw7wybg5vsk000zbjjwqb3ec,0tdv8ge7ndve5000dygb2eq7p0
0tdw89yqb9yqb00057g8fd49k0,101,19,0,4987,0,89,25,50,0,25,25,260317_TDMAT_Campaign0026,30,10,105,4982,299,9993,2107,4987,299,138.59,150,0.0713478571428569,0.07686428571428548,0.08559999999999945,0.016758435280811588,0.396815124636788,False,0tdw89yq89v590000pwktdkmn4,0tdv8ge7ndve5000dygb2eq7p0
0tdw8p8s6svq30006eb3k183gc,115,1,0,17,0,89,25,50,0,25,294,260317_TDMAT_Campaign0026,30,10,4989,70,299,9803,4999,17,5,140.38,150,0.16267500000000082,0.16237857142857187,0.17360000000000014,0.007370518354654646,4.237263918116534,False,0tdw8p8s3xrmx000k6bh33q8hw,0tdv8ge7ndve5000dygb2eq7p0
0tdw8zv5enwz30003p97cdvxtg,3999,1,0,10,0,25,99,50,0,25,299,260317_TDMAT_Campaign0026,30,10,4994,11,25,11,100,10,143,144.63,150,0.019457142857143086,0.06864000000000203,0.09080000000000041,0.05094950833913498,4.724135871932244,False,0tdw8zv5c9t5100038kc2pjxd0,0tdv8ge7ndve5000dygb2eq7p0
