Repository: MF-ALDBot/Raw_Data_Analysis

# Raw_Data_Analysis

Data analysis code and experimental datasets accompanying:

> **An automated materials acceleration platform for active-learning-driven atomic layer deposition**  
> M.B. Alghalayini\*, T. Kodalle\*, A. Gashi, A. Razumtcev, M. Surendran, S. Aloni, A.M. Schwartzberg, E.S. Barnard  
> *Digital Discovery*, 2026 (DOI: TBD)

This repository contains the Gaussian process (GP) modeling pipeline used to process PE-ALD experimental campaign data.

## Repository structure

```
Raw_Data_Analysis/
├── analyze_full_campaign.ipynb      # Main analysis notebook (start here)
├── models/
│   ├── gpmodel_base.py              # Abstract GP base class

File: campaigns/260317_TDMAT_campaign0026/0tdv8ge7ndve5000dygb2eq7p0_runs.csv (part 2 of 2)
run_id,ALD_prep_time,ALD_purge_flow_rate,ALD_purge_plasma_flow_rate,ALD_purge_time,Ar_plasma_flow_rate,Ar_process_flow_rate,H2_plasma_flow_rate,LC_preset,N2_plasma_flow_rate,Number_of_ALD_cycles,RF_power_setpoint,Sample_name,TC_preset,ald_valves_delay,plasma_duration,plasma_prep_time,plasma_pressure,plasma_purge_time,precursor_dose_time,precursor_purge_time,process_pressure,Initial_thickness,Temperature,dep_rate_fit,dep_rate_mean,dep_rate_direct,dep_rate_deviation,fit_diff_variation,is_prior,from_recommendation_id,campaign_id
0tdw952gfhwy3000q5jsq7763r,104,1,0,4985,0,89,25,50,0,25,25,260317_TDMAT_Campaign0026,30,10,4998,4998,25,48,104,4985,299,145.45,150,0.0,0.0,-0.002799999999999727,1e-06,0.17408198647986214,False,0tdw952gcdvh3000xg4r2xjbf0,0tdv8ge7ndve5000dygb2eq7p0
0tdw965ksdry90006k9v86zm78,107,19,0,4983,0,25,99,50,0,25,299,260317_TDMAT_Campaign0026,30,10,104,4998,299,9981,4987,4983,149,145.09,150,0.12594464285714316,0.12167857142857283,0.12720000000000029,0.01809854684661478,2.8030664521825104,False,0tdw965knxwkd0000kyk42gyhg,0tdv8ge7ndve5000dygb2eq7p0
0tdw9kmjyxx8k000ag6z15d4kw,3998,19,0,4988,0,25,25,50,0,25,25,260317_TDMAT_Campaign0026,30,10,102,12,25,37,4997,4988,299,148.28,150,0.036195714285714935,0.03704285714285861,0.0667999999999995,0.01628240567895113,2.4704089747823943,False,0tdw9kmjvhtpk000qfdtffp6w0,0tdv8ge7ndve5000dygb2eq7p0
0tdw9wrp49vz3000a88vy1a2jc,3998,1,0,7,0,25,25,50,0,25,25,260317_TDMAT_Campaign0026,30,10,102,14,25,9995,3172,7,5,149.93,150,0.003323928571428577,0.006044444444442989,0.006399999999999863,0.005278491179856443,0.6344040974879022,False,0tdw9wrp1nrkn0000qp3b9shbg,0tdv8ge7ndve5000dygb2eq7p0
0tdwa5a951z6s000gsf5pf1cy8,3998,19,0,5,0,89,25,50,0,25,299,260317_TDMAT_Campaign0026,30,10,4991,10,25,14,2454,5,299,150.05,150,0.04899821428571401,0.04810714285714214,0.04959999999999923,0.013568369956091406,5.811903311674262,False,0tdwa5a929xcz000sycachnx1w,0tdv8ge7ndve5000dygb2eq7p0
0tdwabg10nx59000608be9pq0c,117,1,0,4994,0,89,25,50,0,25,25,260317_TDMAT_Campaign0026,30,10,100,4979,25,9953,101,4994,5,151.06,150,-0.004749642857141875,0.013014285714287357,-0.0036000000000001365,0.005518133372645848,1.0438332662965932,False,0tdwabg0x9xq9000nmkddc971r,0tdv8ge7ndve5000dygb2eq7p0
0tdwaq28axt6h000r2a033bw68,105,1,0,21,0,89,25,50,0,25,25,260317_TDMAT_Campaign0026,30,10,4992,16,299,24,100,21,5,151.04,150,-0.0006100000000013698,0.0018749999999982947,0.003999999999999773,0.0008842369591907905,2.035990195085717,False,0tdwaq2881x5x000nbdha7p0cw,0tdv8ge7ndve5000dygb2eq7p0
0tdwatwfr9z9h000vpb9aseyyc,105,19,0,4996,0,25,99,50,0,25,25,260317_TDMAT_Campaign0026,30,10,4994,4998,25,9993,105,4996,134,151.14,150,-0.0010457142857144875,0.015999999999998238,0.009200000000000728,0.0051816985632069466,1.1224983841355085,False,0tdwatwfmssq3000h2hcfnkp18,0tdv8ge7ndve5000dygb2eq7p0
0tdwb8edasscz000v4n7rp2cwm,103,19,0,4996,0,89,25,50,0,25,299,260317_TDMAT_Campaign0026,30,10,101,4996,299,22,100,4996,5,151.42,150,0.0,0.0,0.0012000000000000454,1e-06,0.14836265523866674,False,0tdwb8ed7nvwf000snj23zhm08,0tdv8ge7ndve5000dygb2eq7p0
0tdwb9mkkszdf000j73geyd4g0,3992,19,0,6,0,25,99,50,0,25,297,260317_TDMAT_Campaign0026,30,10,111,4973,25,9992,3359,6,299,151.52,150,0.056974999999999595,0.05802857142857119,0.062400000000000094,0.007131762812682791,3.566211947592944,False,0tdwb9mkgnx0q0005dxh3h8gh8,0tdv8ge7ndve5000dygb2eq7p0
0tdwbm6f55rs9000ksznrmz580,3998,1,0,4996,0,25,99,50,0,25,299,260317_TDMAT_Campaign0026,30,10,4998,4998,25,10,2823,4996,5,153.05,150,0.20143321428571404,0.19971428571428515,0.20039999999999963,0.02276814369567841,3.1308351731573363,False,0tdwbm6f1xses000d6mwtx0etm,0tdv8ge7ndve5000dygb2eq7p0
0tdwc0dybxwtk000r0avnz9axw,100,19,0,4993,0,25,99,50,0,25,299,260317_TDMAT_Campaign0026,30,10,104,15,26,38,102,4993,119,157.95,150,0.020102142857142066,0.020985714285712578,0.025200000000000954,0.005667180849016923,2.4487170396051376,False,0tdwc0dy91szx000sg4t4vcvrm,0tdv8ge7ndve5000dygb2eq7p0
0tdwc69k11x2x0009wtvyk7h50,3983,1,0,4964,0,25,99,50,0,25,25,260317_TDMAT_Campaign0026,30,10,106,4997,299,41,103,4964,95,158.68,150,0.005803571428570819,0.015425000000000466,0.013600000000000136,0.005043993953208766,0.8286725219978928,False,0tdwc69jxnvs5000m12xjf6m44,0tdv8ge7ndve5000dygb2eq7p0
0tdwcfhxbnx55000fgxtqd8vy4,150,1,0,4984,0,89,98,50,0,25,287,260317_TDMAT_Campaign0026,30,10,110,4988,298,49,4997,4984,299,159.17,150,0.00201749999999998,0.009249999999997982,0.006000000000000227,0.003592700933834634,1.219419321580679,False,0tdwcfhx8dr0900071k3r2g9nc,0tdv8ge7ndve5000dygb2eq7p0
0tdwcsajw9t9v000yvnx98qzbg,101,1,0,10,0,89,99,50,0,25,298,260317_TDMAT_Campaign0026,30,10,101,4994,299,11,102,10,204,159.54,150,0.0010253571428571766,0.003587500000001853,0.004400000000000546,0.002977178823991517,2.058154637167497,False,0tdwcsajs9sn5000sbvdk1jz9w,0tdv8ge7ndve5000dygb2eq7p0
0tdwcx81y9ywx0009smntqta9c,107,1,0,9,0,25,99,50,0,25,299,260317_TDMAT_Campaign0026,30,10,4999,14,298,9993,4992,9,183,159.53,150,0.004101071428571552,0.009844444444445976,0.012400000000000092,0.005779871415547114,1.9180445973746223,False,0tdwcx81v5yys000vpdpshzb74,0tdv8ge7ndve5000dygb2eq7p0
0tdwd701w5wsb000g0sm7b33vc,107,19,0,11,0,89,99,50,0,25,25,260317_TDMAT_Campaign0026,30,10,4996,4998,25,23,102,11,140,160.17,150,-0.011134285714285649,0.006479999999999109,-0.002399999999998954,0.0029026884090416253,1.6587549909380797,False,0tdwd701sdxks00099n43gmaz0,0tdv8ge7ndve5000dygb2eq7p0
0tdwdcsknht9v00050qc82kpcm,150,1,0,4983,0,89,98,50,0,25,298,260317_TDMAT_Campaign0026,30,10,4994,4959,26,26,4928,4983,5,160.04,150,0.27744750000000035,0.27447142857142887,0.2780000000000007,0.034979349593141265,5.207747753884621,False,0tdwdcskj1y4h000fddh5c1jvr,0tdv8ge7ndve5000dygb2eq7p0
0tdwdrjsq5te7000nptctqhw84,3996,19,0,4997,0,89,25,50,0,25,298,260317_TDMAT_Campaign0026,30,10,4998,4996,25,9994,4995,4997,143,166.77,150,0.12456107142857158,0.12777142857142923,0.13879999999999995,0.03617898815160203,1.8716349307037903,False,0tdwdrjskxtvb000rxfvj428y0,0tdv8ge7ndve5000dygb2eq7p0
0tdwe9qzx9tbx000ees5cp6yhr,3972,1,0,4980,0,89,99,50,0,25,25,260317_TDMAT_Campaign0026,30,10,4991,11,298,9887,4996,4980,205,170.03,150,0.012404642857142533,0.029310000000000967,0.017599999999999907,0.01760650164001576,0.8768624648900072,False,0tdwe9qzsxzmv0001k8syhsp4r,0tdv8ge7ndve5000dygb2eq7p0
0tdwert28szf5000vceprq99zr,101,1,0,13,0,25,25,50,0,25,299,260317_TDMAT_Campaign0026,30,10,100,14,299,9994,103,13,105,170.48,150,0.006335714285713781,0.0062571428571435005,0.009600000000000363,0.0016021032094903499,0.614316387270673,False,0tdwert25hxgk000tjv3jby71r,0tdv8ge7ndve5000dygb2eq7p0
0tdweyt36hr2x000m4pmafg4d8,113,1,0,6,0,25,99,50,0,25,299,260317_TDMAT_Campaign0026,30,10,104,4994,25,34,4999,6,120,170.57,150,0.022264285714286153,0.022692857142857292,0.03240000000000009,0.005357966603335546,1.2988406928929492,False,0tdweyt339rq1000z6new5en1r,0tdv8ge7ndve5000dygb2eq7p0
0tdwf4zarxzsz000ya0e4c2dkm,3997,19,0,7,0,89,25,50,0,25,298,260317_TDMAT_Campaign0026,30,10,113,18,25,9994,102,7,93,171.23,150,0.0018296428571427928,0.006157142857144241,-0.0003999999999996362,0.0032159678138285867,0.8410136957674726,False,0tdwf4zan9ysb000nha1d3gp5w,0tdv8ge7ndve5000dygb2eq7p0
0tdwfcdvm9t65000f42m29cnww,3995,10,0,5,0,25,99,50,0,25,25,260317_TDMAT_Campaign0026,30,10,4996,14,299,9998,100,5,74,171.17,150,0.00369464285714309,0.017825000000001978,0.011600000000000818,0.009998843683149777,1.541496942439665,False,0tdwfcdvh9w990008ctchxnm6m,0tdv8ge7ndve5000dygb2eq7p0
0tdwfnw5fntt70000hmgmffm3r,3998,12,0,4998,0,25,25,50,0,25,25,260317_TDMAT_Campaign0026,30,10,101,10,299,10,4999,4998,84,171.33,150,0.008305714285714416,0.011070000000000847,0.02759999999999991,0.00507110441620518,0.5140681147198398,False,0tdwfnw5cntv3000zgjna3m3w4,0tdv8ge7ndve5000dygb2eq7p0
0tdwfz1mh1wa5000ks0p9x2zz0,3997,1,0,4996,0,25,25,50,0,25,25,260317_TDMAT_Campaign0026,30,10,4998,12,299,9996,2427,4996,185,171.94,150,0.006063571428570821,0.026499999999998636,0.008400000000000319,0.014153709761047828,1.5322699401945117,False,0tdwfz1mdxz3q000dam7fxhc7m,0tdv8ge7ndve5000dygb2eq7p0
0tdwgdcc8dxt90006bgbywxtmg,3995,19,0,10,0,89,99,50,0,25,25,260317_TDMAT_Campaign0026,30,10,116,14,299,32,4997,10,65,172.26,150,0.0018553571428565109,0.004400000000001114,0.014400000000000546,0.0033885099970315863,0.45412461048197056,False,0tdwgdcc55ys9000aj9xryh8ac,0tdv8ge7ndve5000dygb2eq7p0
0tdwgjxx1strv000jenwf2m4y8,3995,1,0,7,0,89,25,50,0,25,25,260317_TDMAT_Campaign0026,30,10,4998,4982,299,20,2407,7,141,172.58,150,0.007550357142857475,0.008600000000001273,0.004799999999999045,0.003365758953541685,1.90132978966265,False,0tdwgjxwysx2v000w1r5n0ddh4,0tdv8ge7ndve5000dygb2eq7p0
0tdwgvdqtxxn1000ty9pqbdy7r,3992,1,0,4985,0,89,25,50,0,25,25,260317_TDMAT_Campaign0026,30,10,125,14,25,9994,4996,4985,5,172.84,150,0.0012774999999998773,0.011416666666661968,0.007999999999999546,0.007232661259091847,0.5762209261771783,False,0tdwgvdqr9t0v000c50vgm8420,0tdv8ge7ndve5000dygb2eq7p0
0tdwh8s50ns330008v6w40csg8,130,1,0,5,0,25,25,50,0,25,25,260317_TDMAT_Campaign0026,30,10,4998,4992,25,9995,112,5,299,172.98,150,0.0020628571428574103,0.006587500000001967,0.0012000000000000454,0.0030657126006908278,1.0401709973839526,False,0tdwh8s445we70002brt61dg78,0tdv8ge7ndve5000dygb2eq7p0
0tdwhjw685tk3000h343y6kkj8,109,1,0,4996,0,89,25,50,0,25,299,260317_TDMAT_Campaign0026,30,10,4986,10,299,9994,105,4996,299,173.18,150,0.005412500000000416,0.014344444444446935,0.016399999999999863,0.005458960241070512,2.64602267197674,False,0tdwhjw64nte30002wqt44mnb0,0tdv8ge7ndve5000dygb2eq7p0
0tdwhypbedxk7000z0h5h9w8qw,103,1,0,4997,0,89,25,50,0,25,25,260317_TDMAT_Campaign0026,30,10,106,11,299,14,1967,4997,126,173.66,150,0.034594285714285786,0.03588571428571389,0.04240000000000009,0.014643226476178085,1.9900915131176242,False,0tdwhypbb9z35000p9ztkb849c,0tdv8ge7ndve5000dygb2eq7p0
0tdwj5e0hdtkn000e592sygh2c,3993,19,0,4998,0,89,99,50,0,25,299,260317_TDMAT_Campaign0026,30,10,101,4990,25,9987,101,4998,204,174.68,150,-0.0025724999999995235,0.007512500000000699,0.002400000000000091,0.005685164355573742,0.7843074156632197,False,0tdwj5e0e9x3v000gaamk6dg64,0tdv8ge7ndve5000dygb2eq7p0
0tdwjjw5vnvzd0007cjqdfkkg0,3995,19,0,4964,0,89,26,50,0,25,299,260317_TDMAT_Campaign0026,30,10,101,29,299,33,104,4964,299,174.71,150,0.01708214285714332,0.01690000000000071,0.017999999999999544,0.0027430431484568403,0.5846011632596699,False,0tdwjjw5rhw5n0007yrp3qbpe8,0tdv8ge7ndve5000dygb2eq7p0
0tdwjtfg4hsj1000acqxgw9jf0,3976,1,0,4998,0,25,25,50,0,25,25,260317_TDMAT_Campaign0026,30,10,103,21,25,9976,100,4998,299,174.99,150,0.004342857142857273,0.010988888888887358,0.008799999999999954,0.004651987495071004,0.44627217781652384,False,0tdwjtfg11t5s000r5jvfcr0cc,0tdv8ge7ndve5000dygb2eq7p0
0tdwk633pxxmv00065fn8g3hkw,103,19,0,25,0,89,25,50,0,25,25,260317_TDMAT_Campaign0026,30,10,4998,10,25,9981,4997,25,203,175.15,150,0.07489678571428625,0.07726428571428658,0.08159999999999969,0.008669042387623302,1.1772838515828095,False,0tdwk633m1s4q000x52rmmp53c,0tdv8ge7ndve5000dygb2eq7p0
0tdwkg11tny87000w69vrbyzmc,124,19,0,4977,0,25,99,50,0,25,25,260317_TDMAT_Campaign0026,30,10,4995,25,298,52,4994,4977,208,177.19,150,0.10399035714285713,0.10495714285714339,0.10799999999999954,0.04389192431881123,1.5392413992444143,False,0tdwkg11qxz5z000whtgak7eq4,0tdv8ge7ndve5000dygb2eq7p0
0tdwkszc0xzyv000vjsjsctakm,3998,1,0,5,0,25,25,50,0,25,299,260317_TDMAT_Campaign0026,30,10,4999,13,25,14,2992,5,93,179.94,150,0.026610714285714158,0.041627272727272284,0.04720000000000027,0.028523486045688495,5.874988118584809,False,0tdwkszbxnx5s000td0jvrxqf4,0tdv8ge7ndve5000dygb2eq7p0
0tdwm0t0z5yg1000gf28t0fy8r,212,2,0,3516,0,26,25,50,0,25,296,260317_TDMAT_Campaign0026,30,10,372,244,282,9728,4830,3516,287,180.66,150,0.012180357142857494,0.01776999999999873,0.014400000000000546,0.005261378146453163,0.8838655774411135,False,0tdwm0t0w5vdb000k9s0wyqenr,0tdv8ge7ndve5000dygb2eq7p0
0tdwmbs3rhyy1000yw5vkkfz7r,3999,19,0,10,0,25,25,50,0,25,299,260317_TDMAT_Campaign0026,30,10,4996,4996,25,16,101,10,189,181.03,150,0.031052500000000444,0.044380000000001016,0.043999999999999775,0.02177809909059191,4.817830189088341,False,0tdwmbs3nsred00015egzj71f8,0tdv8ge7ndve5000dygb2eq7p0
0tdwmkfbw9s85000mrcwnt0mbg,3999,19,0,4999,0,25,99,50,0,25,25,260317_TDMAT_Campaign0026,30,10,100,4999,299,12,2177,4999,200,181.5,150,0.09068678571428643,0.09187857142857224,0.09559999999999945,0.013575144228200706,4.146946348166171,False,0tdwmkfbs9wj10007aaqt5rv8c,0tdv8ge7ndve5000dygb2eq7p0
0tdwmxwby9vv3000gej9qh1cfw,3992,1,0,7,0,89,99,50,0,25,25,260317_TDMAT_Campaign0026,30,10,4997,16,25,53,104,7,221,183.9,150,0.001954642857142476,0.00379999999999667,-0.002400000000000091,0.0017969109295928993,2.274419920254145,False,0tdwmxwbtszx1000c05nwxjwwg,0tdv8ge7ndve5000dygb2eq7p0
0tdwn3pyfsrgz000h24104xph0,103,1,0,5,0,25,99,50,0,25,299,260317_TDMAT_Campaign0026,30,10,4987,16,299,30,2897,5,5,183.76,150,0.11057428571428532,0.11117142857142832,0.11519999999999982,0.004703559225496879,2.5874501023358785,False,0tdwn3pychsdv000djrtp52b9r,0tdv8ge7ndve5000dygb2eq7p0
0tdwn93pqstkb000avf9vvrmfc,105,1,0,4995,0,89,99,50,0,25,299,260317_TDMAT_Campaign0026,30,10,102,4996,299,9985,4999,4995,123,186.58,150,0.09246142857142883,0.08681428571428487,0.08199999999999932,0.01757696776803226,2.8512538329233545,False,0tdwn93pmdwjf000c3rg77g7gm,0tdv8ge7ndve5000dygb2eq7p0
0tdwnq5gfxy6n0009ya1zqv5r0,115,19,0,9,0,25,99,50,0,25,299,260317_TDMAT_Campaign0026,30,10,4994,30,25,9947,102,9,5,188.64,150,0.013736785714285356,0.026922222222219086,0.0332000000000005,0.016551923538954287,6.9437957093386915,False,0tdwnq5gcdt17000mmrc7fe1cm,0tdv8ge7ndve5000dygb2eq7p0
0tdwnzab1stad000mj796d5gg4,3998,19,0,4996,0,25,99,50,0,25,299,260317_TDMAT_Campaign0026,30,10,4999,4997,25,23,4994,4996,110,188.97,150,0.11883642857142837,0.11316428571428462,0.1432000000000005,0.06245845027059048,2.894899803879083,False,0tdwnzaazntz500076rz9d12qg,0tdv8ge7ndve5000dygb2eq7p0
0tdwpctn2dyws000phv5312b44,100,19,0,4994,0,89,25,50,0,25,25,260317_TDMAT_Campaign0026,30,10,4995,4996,25,23,3211,4994,100,192.17,150,0.09291749999999988,0.09044285714285698,0.09400000000000092,0.013055743907552039,2.2657547304940033,False,0tdwpctmz5tvd000jmjf59ew2c,0tdv8ge7ndve5000dygb2eq7p0
0tdwpr6v39rqh000c1hc51v0z8,3999,1,0,6,0,89,99,50,0,25,299,260317_TDMAT_Campaign0026,30,10,103,10,25,16,2445,6,5,194.45,150,0.0289278571428575,0.029442857142858055,0.040400000000000776,0.009466687026901005,1.2558497737921221,False,0tdwpr6v0ds6n000hnf3x5gqm8,0tdv8ge7ndve5000dygb2eq7p0
0tdwpwzrnsz4700076f0gq0ap4,101,1,0,4999,0,89,99,50,0,25,299,260317_TDMAT_Campaign0026,30,10,4998,4991,299,13,3155,4999,220,195.41,150,0.007360357142858069,0.017520000000004643,0.011599999999999682,0.01140857572179431,2.434146116037221,False,0tdwpwzrk1vrd000d4x8jybwxw,0tdv8ge7ndve5000dygb2eq7p0
0tdwq8dw11vds0004t2yx03d9c,100,1,0,4997,0,25,99,50,0,25,299,260317_TDMAT_Campaign0026,30,10,4999,10,25,12,2316,4997,218,195.91,150,0.03855785714285673,0.042299999999999706,0.04720000000000027,0.025237307040697973,2.2023412382552507,False,0tdwq8dvydttz000mqbzageysw,0tdv8ge7ndve5000dygb2eq7p0
0tdwqhq6phvb9000k12wm3aper,101,11,0,4996,0,89,99,50,0,25,299,260317_TDMAT_Campaign0026,30,10,4996,19,299,10,100,4996,86,196.62,150,0.007824999999999298,0.008600000000001273,0.015599999999999455,0.005341132118536847,1.0681091431555598,False,0tdwqhq6jxw9z000fpcec2090w,0tdv8ge7ndve5000dygb2eq7p0
0tdwqsx7dhzyv000wgfq9jvr10,101,19,0,4998,0,89,99,50,0,25,299,260317_TDMAT_Campaign0026,30,10,4999,13,25,9995,2429,4998,209,196.69,150,0.06318607142857045,0.061807142857142186,0.07680000000000063,0.026745345770954287,3.0112120637813886,False,0tdwqsx7anznd000eswzzvq6pr,0tdv8ge7ndve5000dygb2eq7p0
0tdwr6zjznsx100023qtpah650,100,19,0,4996,0,89,99,50,0,25,25,260317_TDMAT_Campaign0026,30,10,100,4999,299,9982,2510,4996,59,198.21,150,0.17293642857142816,0.1706785714285713,0.1691999999999996,0.019998470604785837,1.8620963498628864,False,0tdwr6zjx9vab000d4ga2vm4w4,0tdv8ge7ndve5000dygb2eq7p0
0tdwrm7bzhssd00096gc2qv430,3999,19,0,4991,0,25,99,50,0,25,299,260317_TDMAT_Campaign0026,30,10,4997,18,299,9999,105,4991,244,202.4,150,0.019427499999999754,0.02279999999999983,0.027200000000000273,0.005600649313004823,1.6288640563643808,False,0tdwrm7bwnvsq000pvnzgb79tw,0tdv8ge7ndve5000dygb2eq7p0
0tdws20a69z5k000p91qnrp0p4,113,19,0,19,0,25,99,50,0,25,299,260317_TDMAT_Campaign0026,30,10,110,4977,299,41,4989,19,5,202.88,150,0.2014807142857148,0.19307142857142878,0.17960000000000037,0.06764437922559381,3.6944636792229417,False,0tdws20a3xr63000zv6rc17gdm,0tdv8ge7ndve5000dygb2eq7p0
0tdws8bdkhtkd000hdpkkzy71m,102,19,0,13,0,89,99,50,0,25,25,260317_TDMAT_Campaign0026,30,10,101,12,25,10,4983,13,299,207.46,150,0.0051878571428580185,0.01041111111110619,0.012799999999999727,0.005976145997853447,0.20464930283004965,False,0tdws8bdghysv000xq3q8pa7pm,0tdv8ge7ndve5000dygb2eq7p0
0tdwsby0bdwff0000q2anz7wy8,3998,19,0,4999,0,89,25,50,0,25,299,260317_TDMAT_Campaign0026,30,10,101,4998,25,11,2863,4999,90,207.66,150,0.12126035714285703,0.11083571428571506,0.06519999999999981,0.059230416982478884,1.3837933458170384,False,0tdwsby08hwjn0004j9tz9nt4r,0tdv8ge7ndve5000dygb2eq7p0
0tdwspsqbnw1q000byrder115m,3993,19,0,10,0,89,25,50,0,25,25,260317_TDMAT_Campaign0026,30,10,4996,4997,299,9997,100,10,219,209.24,150,0.00911928571428565,0.025385714285712475,0.007999999999999546,0.013422095703030422,0.8339028842938295,False,0tdwspsq81rxk000gvh0qxqksw,0tdv8ge7ndve5000dygb2eq7p0
0tdwt2kyvns2v0002th8n9vyc8,100,1,0,4998,0,25,25,50,0,25,299,260317_TDMAT_Campaign0026,30,10,4996,15,25,9990,101,4998,63,209.18,150,0.024758928571428182,0.02846666666666664,0.027999999999999546,0.012813881361850792,3.637926825803494,False,0tdwt2kyrdrt7000pj16h9jcb0,0tdv8ge7ndve5000dygb2eq7p0
0tdwteta6hs1h00096h1xj6nxc,104,19,0,5,0,25,25,50,0,25,25,260317_TDMAT_Campaign0026,30,10,103,4982,298,28,101,5,299,209.59,150,0.00325571428571426,0.004154545454543846,0.011200000000000045,0.0016333811203442761,0.5950376323812633,False,0tdwteta3szpv0007hbr7xtph0,0tdv8ge7ndve5000dygb2eq7p0
0tdwtk4xp9z9k000f74v7dx5jg,105,19,0,5,0,25,99,50,0,25,299,260317_TDMAT_Campaign0026,30,10,4999,13,299,13,2556,5,299,209.82,150,0.0717846428571428,0.07072857142857256,0.07360000000000014,0.006340733235134695,1.5126458569483912,False,0tdwtk4xk1y2b0009e87qz50v0,0tdv8ge7ndve5000dygb2eq7p0
