Repository: MF-ALDBot/Raw_Data_Analysis

# Raw_Data_Analysis

Data analysis code and experimental datasets accompanying:

> **An automated materials acceleration platform for active-learning-driven atomic layer deposition**  
> M.B. Alghalayini\*, T. Kodalle\*, A. Gashi, A. Razumtcev, M. Surendran, S. Aloni, A.M. Schwartzberg, E.S. Barnard  
> *Digital Discovery*, 2026 (DOI: TBD)

This repository contains the Gaussian process (GP) modeling pipeline used to process PE-ALD experimental campaign data. It loads raw ellipsometry-derived growth rate measurements from [ALDBot](https://github.com/MF-ALDBot/ALDBot) experiments, fits GP models, computes predictive accuracy (RMSE) and information gain metrics, and generates the synthesis-property relationship analysis (including SHAP feature importance) reported in the paper.

## Repository structure

```
Raw_Data_Analysis/
├── analyze_full_campaign.ipynb      # Main analysis notebook (start here)
├── models/
│   ├── gpmodel_base.py              # Abstract GP base class
│   └── gpmodel_constant_PriorMean.py  # Constant prior mean GP (used in paper)
├── campaigns/
│   ├── BO_4D/                       # 4D active learning campaign (paper Fig. 2)
│   │   ├── BO_4D_campaign_overview.yaml          # Full per-run metadata
│   │   ├── combined_runs_df.csv                  # All runs with parameters and growth rates
│   │   ├── combined_optimizer_df.csv             # GP optimizer recommendations per step
│   │   ├── BO_4D_campaign_growth_and_rmse_summary_fixedCauchy.csv  # Per-run growth rate summaries
│   │   ├── RMSE.json                             # RMSE vs. experiment count (100 trials)
│   │   └── exp_info_gain.csv                     # Cumulative information gain per step
│   ├── Random_4D/                   # 4D random sampling campaign (paper Fig. 2 baseline)
│   │   └── ...                      # Same structure as BO_4D
│   ├── BO_12D/                      # 12D active learning campaign (paper Fig. 3)
│   │   └── ...
│   └── Random_12D/                  # 12D random sampling campaign (paper Fig. 3 baseline)
│       └── ...
├── Sweeps/
│   ├── precursor_dose_time_sweep.json   # Validation sweep: p₄ (Fig. 3b)
│   ├── process_pressure_sweep.json      # Validation sweep: p₂ (Fig. 3c)
│   └── plasma_purge_time_sweep.json     # Validation sweep: p₁₂ (Fig. 3d)
└── pyproject.toml                   # Python dependencies
```

## Experimental campaigns

Four PE-ALD TiO₂ campaigns are included, corresponding to the two experimental designs (active learning and random sampling) applied to two parameter spaces:

| Folder | Dimensionality | Experiments | Role in paper |
|---|---|---|---|
| `BO_4D` | 4D subspace | 100 (5 random init + 95 GP) | Fig. 2 — active learning campaign |
| `Random_4D` | 4D subspace | 100 (5 shared init + 95 random) | Fig. 2 — random sampling baseline |
| `BO_12D` | 12D full space | 200 (15 random init + 185 GP) | Fig. 3 — active learning campaign |
| `Random_12D` | 12D full space | 200 (15 shared init + 185 random) | Fig. 3 — random sampling baseline |

The 4D and 12D active learning / random sampling pairs share the same initialization experiments to ensure a fair comparison.

## Usage

Open `analyze_full_campaign.ipynb` in Jupyter and run the cells sequentially. The notebook:

1. Loads the campaign overview YAML from the relevant `campaigns/` subfolder
2. Fits `GPModelConstMean` to the accumulated experimental data, sequentially over all run indices
3.

## Data format

### Campaign overview YAML (`campaigns/<name>/<name>_campaign_overview.yaml`)

Each campaign folder contains a YAML file with the full campaign metadata and one entry per experiment. Key fields per run:

| Field | Description |
|---|---|
| `run_id` | Unique experiment identifier |
| `precursor_dose_time` | TDMAT dose duration (ms) |
| `plasma_prep_time` | O₂ plasma preparation time (ms) |
| `plasma_duration` | Plasma exposure time (ms) |
| `plasma_purge_time` | Post-plasma purge time (ms) |
| `ALD_purge_time` | Post-precursor purge time (ms) |
| `process_pressure` | Chamber pressure during precursor half-cycle (mTorr) |
| `plasma_pressure` | Chamber pressure during plasma half-cycle (mTorr) |
| `RF_power_setpoint` | RF source power (W) |
| `Ar_process_flow_rate` | Ar flow through plasma source (sccm) |
| `ALD_purge_flow_rate` | Ar flow through precursor line (sccm) |
| `precursor_purge_time` | Precursor line purge duration (ms) |
| `dep_rate_mean` | Growth rate — mean over cycles 10–25 (Å/cycle) |
| `dep_rate_deviation` | Growth rate standard deviation (Å/cycle) |
| `dep_rate_fit` | Growth rate from linear thickness fit (Å/cycle) |
| `Initial_thickness` | Cumulative film thickness at experiment start (Å) |
| `Number_of_ALD_cycles` | ALD cycles per experiment (fixed at 25) |
| `campaign_id` | ID of the ALDBot run batch this experiment belongs to |

The first 9 of 25 cycles are discarded to remove inter-experiment effects; growth rate is averaged over the remaining 16 cycles.

File: campaigns/260318_TDMAT_campaign0027/0tdsxswy51t3x000g5286egb3g_runs.csv
run_id,ALD_prep_time,ALD_purge_flow_rate,ALD_purge_plasma_flow_rate,ALD_purge_time,Ar_plasma_flow_rate,Ar_process_flow_rate,H2_plasma_flow_rate,LC_preset,N2_plasma_flow_rate,Number_of_ALD_cycles,RF_power_setpoint,Sample_name,TC_preset,ald_valves_delay,plasma_duration,plasma_prep_time,plasma_pressure,plasma_purge_time,precursor_dose_time,precursor_purge_time,process_pressure,Initial_thickness,Temperature,dep_rate_fit,dep_rate_mean,dep_rate_direct,dep_rate_deviation,fit_diff_variation,is_prior,from_recommendation_id,campaign_id
0tdsxswya9xsk000rzse2rwr7c,3596,12,0,2469,0,82,83,50,0,25,130,260318_TDMAT_Campaign0027,30,10,4041,4812,125,2744,4195,2469,203,0.20654,150,0.0729082142857143,0.0735,0.0846744,0.01129715514126075,7.82479500690928,False,0tdsxswy79xa1000zadbh273gg,0tdsxswy51t3x000g5286egb3g
0tdsy4bnb9y7k0002s6mm6vzk0,1154,11,0,1558,0,68,72,50,0,25,297,260318_TDMAT_Campaign0027,30,10,921,2597,96,2295,4953,1558,222,2.3248,150,0.06386285714285714,0.06398571428571428,0.06555599999999999,0.011100312553054995,3.965009376681019,False,0tdsy4bn8hryz000aef1mxymc0,0tdsxswy51t3x000g5286egb3g
0tdsyb6a29rks00024vydr8bz8,649,15,0,4236,0,47,37,50,0,25,275,260318_TDMAT_Campaign0027,30,10,1295,3124,167,7432,1586,4236,243,3.9909,150,0.0,0.0,0.0005720000000000169,1e-06,0.7764094913300236,False,0tdsyb69zst7d000btg84590ym,0tdsxswy51t3x000g5286egb3g
0tdsybgj1dv55000t28jjtz7n8,1770,12,0,3604,0,88,51,50,0,25,294,260318_TDMAT_Campaign0027,30,10,805,699,143,930,3436,3604,276,4.0025,150,0.07290285714285712,0.08299166666666673,0.06563599999999997,0.03505068849379258,2.318604410993759,False,0tdsybghy5vnv000e30rnk74j8,0tdsxswy51t3x000g5286egb3g
0tdsyj8jw5xj70004rnkz5fcy8,238,19,0,4206,0,37,92,50,0,25,100,260318_TDMAT_Campaign0027,30,10,4099,2098,281,5224,4554,4206,37,5.7763,150,0.1544185714285714,0.15380714285714284,0.15008,0.0031449424899837935,7.441199401206452,False,0tdsyj8js9yj700006b14yf520,0tdsxswy51t3x000g5286egb3g
0tdsywtt2nryn000ys92bzd2pg,3358,6,0,1080,0,80,72,50,0,25,223,260318_TDMAT_Campaign0027,30,10,3100,2473,79,6123,4097,1080,106,9.5577,150,0.0627289285714286,0.06265000000000003,0.059452,0.0034275668171044778,2.9915750280197297,False,0tdsywtt0hr5d0003e8fyj4psm,0tdsxswy51t3x000g5286egb3g
0tdsz63zdhxak00040zxpr00q4,2160,17,0,106,0,66,39,50,0,25,86,260318_TDMAT_Campaign0027,30,10,461,1994,52,9279,4048,106,204,11.083,150,0.08821000000000001,0.08798571428571426,0.08799999999999997,0.0019100699848277976,4.1042389659508824,False,0tdsz63zasyn3000batcgs2dvw,0tdsxswy51t3x000g5286egb3g
0tdsze5hx1rpz000gb6cd15drw,3678,2,0,3098,0,58,51,50,0,25,39,260318_TDMAT_Campaign0027,30,10,3490,2223,39,9639,126,3098,165,13.314,150,-0.0014589285714285208,0.004450000000000287,-0.00607999999999997,1e-06,0.32696490991517835,False,0tdsze5hsswhf000jhj3pktthw,0tdsxswy51t3x000g5286egb3g
0tdszs153hsk1000p3scxdjqr4,3358,5,0,1475,0,70,74,50,0,25,77,260318_TDMAT_Campaign0027,30,10,449,1514,31,7330,3373,1475,143,13.21,150,0.04750928571428571,0.0482857142857143,0.05151999999999994,0.00721762299047636,2.2297630638713875,False,0tdszs150ny230002tfqvtdkng,0tdsxswy51t3x000g5286egb3g
0tdt01d6qhrbx000r90v6my48m,1664,5,0,4260,0,44,79,50,0,25,158,260318_TDMAT_Campaign0027,30,10,1909,2761,30,8973,3110,4260,121,14.523,150,0.03966821428571424,0.039642857142857126,0.03652000000000001,0.00204020807262195,1.5377730192602137,False,0tdt01d6m1yb7000ev8hwrm9m8,0tdsxswy51t3x000g5286egb3g
0tdt0cwf2hsfd000gh7hzcga4g,3099,8,0,2998,0,60,94,50,0,25,34,260318_TDMAT_Campaign0027,30,10,4175,1174,32,5671,2517,2998,58,15.454,150,0.08109142857142863,0.08127857142857156,0.08159999999999996,0.0014833256898073635,2.842403253644454,False,0tdt0cwezszmh000tzjsh90jf4,0tdsxswy51t3x000g5286egb3g
0tdt0pny7dx39000vjjh5q16hg,808,15,0,1462,0,65,30,50,0,25,102,260318_TDMAT_Campaign0027,30,10,1538,2152,151,2730,535,1462,165,17.51,150,0.007434285714285644,0.030100000000000113,0.007680000000000007,0.022258681202822848,0.5735483349047559,False,0tdt0pny0hyrn000b62a43bds0,0tdsxswy51t3x000g5286egb3g
0tdt0vt871yz1000xnz59v3494,2528,19,0,19,0,88,78,50,0,25,283,260318_TDMAT_Campaign0027,30,10,911,3100,270,6428,2422,19,138,17.712,150,0.0,0.0,0.00019999999999996022,1e-06,0.09545635962141681,False,0tdt0vt81ntt9000fzdzjbrytr,0tdsxswy51t3x000g5286egb3g
0tdt0w46e5xmn000y05h6bhm00,587,4,0,139,0,74,60,50,0,25,59,260318_TDMAT_Campaign0027,30,10,545,2334,261,7746,3629,139,231,17.72,150,0.014939999999999946,0.015149999999999966,0.01700000000000003,0.0018294222351024777,0.7570896896668106,False,0tdt0w465srv7000v6xdmazpsw,0tdsxswy51t3x000g5286egb3g
0tdt12zsjsyyh000vzjjm3n64w,2104,18,0,2688,0,58,81,50,0,25,118,260318_TDMAT_Campaign0027,30,10,1717,444,84,1643,4004,2688,204,18.18,150,0.08356464285714268,0.0837142857142855,0.08260000000000005,0.027183946342934768,2.4165915609681363,False,0tdt12zsenz4b000pc8xrj2b5m,0tdsxswy51t3x000g5286egb3g
0tdt19xkant77000sn9330yk9g,2152,7,0,2570,0,51,54,50,0,25,265,260318_TDMAT_Campaign0027,30,10,1660,2752,249,6657,4605,2570,290,20.278,150,0.0,0.0,0.0003200000000001069,1e-06,0.1041399765617873,False,0tdt19xk0nt5d000km9a4yj7e0,0tdsxswy51t3x000g5286egb3g
0tdt1a7v4dwsd0000abahtbw7c,3717,9,0,271,0,80,66,50,0,25,271,260318_TDMAT_Campaign0027,30,10,2253,3259,246,2251,3010,271,262,20.287,150,0.025682142857142865,0.030123076923076954,0.027000000000000027,0.01671632798499023,0.8612068462207128,False,0tdt1a7v1nszd0009pg140detr,0tdsxswy51t3x000g5286egb3g
0tdt1h2ga1zvv000a5z50vrmqg,1059,18,0,2138,0,72,94,50,0,25,174,260318_TDMAT_Campaign0027,30,10,4148,152,40,3700,4666,2138,94,20.985,150,0.09415785714285711,0.09685714285714297,0.09576000000000008,0.010973325728830958,2.398392382529433,False,0tdt1h2g25rj9000xdmdjf0chw,0tdsxswy51t3x000g5286egb3g
0tdt1s2cent1k000f62cnpy280,1201,8,0,1962,0,81,70,50,0,25,139,260318_TDMAT_Campaign0027,30,10,4036,2364,225,8378,4705,1962,71,23.405,150,0.08989035714285706,0.08918571428571427,0.0913199999999999,0.014382323334211066,1.8942737778768128,False,0tdt1s2c41rmv000ttpmvzmy30,0tdsxswy51t3x000g5286egb3g
0tdt23mkmhydn0002enh0f7hcm,1628,4,0,3740,0,65,45,50,0,25,80,260318_TDMAT_Campaign0027,30,10,4746,3365,90,308,1929,3740,126,25.717,150,0.010036428571428576,0.010014285714285722,0.008680000000000092,0.0019985198604604458,0.21959639075987597,False,0tdt23mkhhvkb000w503d5nm3w,0tdsxswy51t3x000g5286egb3g
0tdt2c6acsvkh000yh5wdbmx2m,2270,13,0,4122,0,32,37,50,0,25,234,260318_TDMAT_Campaign0027,30,10,1002,4488,276,6253,3946,4122,107,25.987,150,0.10387357142857151,0.10592857142857147,0.10480000000000005,0.012937897189012977,2.0172372014156426,False,0tdt2c6a69t75000fab8q5tjrm,0tdsxswy51t3x000g5286egb3g
0tdt2qcfpdz3x000zpn8sy3ysm,2803,4,0,955,0,78,50,50,0,25,148,260318_TDMAT_Campaign0027,30,10,2831,2398,185,2688,1041,955,182,28.624,150,0.0016207142857142896,0.005888888888889375,-0.0002799999999999159,0.006491780177774571,0.2234624268978903,False,0tdt2qcfext1q000q3zgg2gxjw,0tdsxswy51t3x000g5286egb3g
0tdt2xp3mxzg70009p6ytnn4zr,3469,16,0,2507,0,28,90,50,0,25,170,260318_TDMAT_Campaign0027,30,10,2297,865,221,876,2464,2507,32,28.622,150,0.11385928571428579,0.10954285714285714,0.10912000000000006,0.03760466753487089,1.756733139494502,False,0tdt2xp3h1xpv000x741vzs368,0tdsxswy51t3x000g5286egb3g
0tdt34g1jnxff000mwc7h32qgc,3772,4,0,2796,0,34,50,50,0,25,241,260318_TDMAT_Campaign0027,30,10,563,3941,197,571,3437,2796,97,31.46,150,0.06287571428571441,0.061978571428571376,0.07051999999999993,0.022829091045399128,1.251833262532998,False,0tdt34g1ddr7d000sdahknxa08,0tdsxswy51t3x000g5286egb3g
0tdt3cee2sv0k000bxkre4kcmr,2552,11,0,1425,0,63,93,50,0,25,69,260318_TDMAT_Campaign0027,30,10,2617,4081,235,6213,3033,1425,265,33.302,150,0.039831428571428365,0.04025714285714242,0.03816000000000003,0.004828888408869105,0.2991073656436506,False,0tdt3cedqsx2h000r9xmyz6cj4,0tdsxswy51t3x000g5286egb3g
0tdt3nsj05zxx000xsmmq9fcb0,587,14,0,810,0,76,67,50,0,25,218,260318_TDMAT_Campaign0027,30,10,1931,2110,71,3251,3655,810,138,34.248,150,0.07404749999999986,0.0739142857142855,0.0729600000000002,0.008956869442170211,0.7212315620449187,False,0tdt3nshs5t29000e2wh0amzbr,0tdsxswy51t3x000g5286egb3g
0tdt3vwmmxsyv00053pym6f1h0,1305,15,0,2034,0,31,94,50,0,25,147,260318_TDMAT_Campaign0027,30,10,319,2011,57,8497,1263,2034,165,36.091,150,0.03863892857142882,0.03901428571428615,0.039120000000000064,0.007129301422685626,0.4699523836266804,False,0tdt3vwm75vw5000dt0czdz78m,0tdsxswy51t3x000g5286egb3g
0tdt43nwshykd000n8w02wzv80,3145,18,0,2049,0,40,97,50,0,25,233,260318_TDMAT_Campaign0027,30,10,3703,4556,268,8736,3238,2049,157,37.069,150,0.08688928571428559,0.08638571428571394,0.08899999999999977,0.016295391861454886,0.6724503816874788,False,0tdt43nwd1yt50002vxv7n3ps4,0tdsxswy51t3x000g5286egb3g
0tdt4fby4sr0k000ndks3p64k0,1425,7,0,3780,0,63,99,50,0,25,168,260318_TDMAT_Campaign0027,30,10,1676,530,278,6697,2572,3780,173,39.284,150,0.04317750000000002,0.04316428571428586,0.048600000000000136,0.006289856589650132,0.29561620223986695,False,0tdt4fbxyhyzv000bmmbr6wz3r,0tdsxswy51t3x000g5286egb3g
0tdt4raf25wv70005f7d8t7z5m,2832,10,0,3899,0,77,71,50,0,25,117,260318_TDMAT_Campaign0027,30,10,1980,2962,160,7503,391,3899,221,40.481,150,0.005220714285714527,0.01044999999999945,0.0061199999999999475,0.008406455852497179,0.16235702041523828,False,0tdt4raeysxt5000yh37e0x4g4,0tdsxswy51t3x000g5286egb3g
0tdt52ejg1xn70005cr7zv2t10,3198,6,0,4489,0,59,50,50,0,25,43,260318_TDMAT_Campaign0027,30,10,4117,306,269,8661,4739,4489,88,40.611,150,0.08969392857142834,0.09040714285714253,0.09188000000000017,0.007236560379244446,0.4256620291897652,False,0tdt52ej7hzgh0009wf6a7hg3m,0tdsxswy51t3x000g5286egb3g
0tdt5f4d5sxnz000xm5sppj9m0,3441,10,0,1499,0,27,43,50,0,25,235,260318_TDMAT_Campaign0027,30,10,3556,3931,111,5617,4952,1499,236,42.897,150,0.0,0.0,0.00020000000000010233,1e-06,0.09904248683069292,False,0tdt5f4c2hsn10003pfket0qer,0tdsxswy51t3x000g5286egb3g
0tdt5fene1w2x000q9yswdm874,320,16,0,3498,0,83,31,50,0,25,271,260318_TDMAT_Campaign0027,30,10,1205,4240,275,6201,2917,3498,294,42.904,150,0.07112892857142865,0.07069285714285758,0.0725199999999998,0.005107762200208591,0.3888267605013464,False,0tdt5fenahrh900090k4n4ptjm,0tdsxswy51t3x000g5286egb3g
0tdt5rys15wp9000kncn83ttgr,2891,12,0,3103,0,31,89,50,0,25,282,260318_TDMAT_Campaign0027,30,10,3171,2941,197,9849,333,3103,287,44.695,150,0.0,0.0,-0.00012000000000000454,1e-06,0.062086415047326454,False,0tdt5ryrsdshf000tcjrzttzj4,0tdsxswy51t3x000g5286egb3g
0tdt5s91p5yzn000jpyfmtcspr,876,2,0,1917,0,76,25,50,0,25,171,260318_TDMAT_Campaign0027,30,10,3809,3684,54,5490,3650,1917,269,44.697,150,0.009600000000000084,0.009592857142857372,0.011839999999999976,0.002067249478936323,0.27525866365054713,False,0tdt5s91k9t1x000bhcxnmd084,0tdsxswy51t3x000g5286egb3g
0tdt62kzj5wkh000m8zvg4y744,1849,2,0,382,0,62,80,50,0,25,137,260318_TDMAT_Campaign0027,30,10,4566,4927,251,2290,2183,382,251,45.098,150,0.0,0.0,-0.00012000000000000454,1e-06,0.10663175858367895,False,0tdt62kz9xtbs000jb434pgkm0,0tdsxswy51t3x000g5286egb3g
0tdt62y9jdwsh000d43c25ratm,1567,3,0,949,0,25,25,50,0,25,73,260318_TDMAT_Campaign0027,30,10,3632,2062,90,5862,583,949,168,45.103,150,0.0,0.0,-0.00036000000000001363,1e-06,0.07407762831404839,False,0tdt62y97szzz000hcjq4z66j0,0tdsxswy51t3x000g5286egb3g
0tdt638k1dsqz000x0k5tg822c,490,8,0,390,0,28,71,50,0,25,285,260318_TDMAT_Campaign0027,30,10,3062,2031,299,534,348,390,210,45.1,150,0.0,0.0,-0.0005199999999999249,1e-06,0.08219362890029211,False,0tdt638jrsw3z00011qvrzf4wm,0tdsxswy51t3x000g5286egb3g
0tdt63jw61zm1000sewkpj9wtr,1236,10,0,264,0,87,66,50,0,25,178,260318_TDMAT_Campaign0027,30,10,3462,3637,225,7006,2416,264,181,45.093,150,0.032889642857143055,0.03272857142857179,0.03611999999999995,0.003551745762184479,0.2983080053746673,False,0tdt63jvx9ycx000jtdq8r6qz4,0tdsxswy51t3x000g5286egb3g
0tdt6bp8gntf1000br8gm90q4m,2995,10,0,3782,0,72,30,50,0,25,69,260318_TDMAT_Campaign0027,30,10,4152,4914,87,4734,1702,3782,274,45.971,150,0.01150142857142841,0.011671428571428777,0.011960000000000264,0.001163387032658379,0.13928850734647483,False,0tdt6bp8advvf000f2w94f73b4,0tdsxswy51t3x000g5286egb3g
0tdt6pv99sv7z000g29kbcxw28,2666,4,0,4061,0,89,81,50,0,25,230,260318_TDMAT_Campaign0027,30,10,3672,4919,234,1631,4985,4061,184,46.257,150,0.034894642857143006,0.035214285714285865,0.039279999999999975,0.006922515763059219,0.38573249415158306,False,0tdt6pv915w8n000gaekcjs3kg,0tdsxswy51t3x000g5286egb3g
0tdt71yv7dtvs000mcey27y53c,3765,12,0,2543,0,65,37,50,0,25,69,260318_TDMAT_Campaign0027,30,10,408,2444,270,9284,4803,2543,252,47.217,150,0.08772392857142859,0.08880714285714271,0.07800000000000011,0.012446942498100544,1.1409354699617114,False,0tdt71yv4hvk9000vt36q3rnrw,0tdsxswy51t3x000g5286egb3g
0tdt7d033xtpn0003656fd45w8,1641,17,0,3840,0,39,50,50,0,25,101,260318_TDMAT_Campaign0027,30,10,849,118,220,2476,4383,3840,238,49.144,150,0.0,0.0,0.00016000000000019555,1e-06,0.07740197285426106,False,0tdt7d02m5ymk000pxmggtgxc8,0tdsxswy51t3x000g5286egb3g
0tdt7daat9znh000dfc489hz0w,1250,12,0,4059,0,66,64,50,0,25,244,260318_TDMAT_Campaign0027,30,10,713,3384,293,388,4423,4059,66,49.156,150,0.11327107142857139,0.11538571428571436,0.11819999999999993,0.023399507233605114,1.5228835148012152,False,0tdt7daam9w3q000sf55ydvjg0,0tdsxswy51t3x000g5286egb3g
0tdt7ndchswsh0008zar24vrdw,350,8,0,2307,0,39,38,50,0,25,262,260318_TDMAT_Campaign0027,30,10,574,4555,163,4005,1662,2307,82,52.172,150,0.044727499999999885,0.044549999999999965,0.04956000000000017,0.012716735317796846,0.6325477836067962,False,0tdt7ndcbhttf000af7fhvm99r,0tdsxswy51t3x000g5286egb3g
0tdt7whaw1v47000m6edf3nqn8,1663,5,0,3782,0,33,65,50,0,25,265,260318_TDMAT_Campaign0027,30,10,1798,1641,215,3191,1251,3782,142,53.395,150,0.01109071428571427,0.016039999999998854,0.013039999999999736,0.008950553055538131,0.30762227762629824,False,0tdt7wharst4b000gzjrwssj5m,0tdsxswy51t3x000g5286egb3g
0tdt84651ss4d000wqw1pyj5n0,1749,19,0,2670,0,54,51,50,0,25,172,260318_TDMAT_Campaign0027,30,10,1152,4073,89,8368,215,2670,28,53.691,150,0.012352142857142997,0.013307142857143057,0.011919999999999788,0.005478590053981782,0.18335594061255045,False,0tdt8464fhzdb000sp2xys4pyr,0tdsxswy51t3x000g5286egb3g
0tdt8da4fhxs70003geczgk1d4,1083,4,0,1810,0,76,59,50,0,25,63,260318_TDMAT_Campaign0027,30,10,1253,4263,131,7368,1573,1810,99,53.971,150,0.010972857142857452,0.010942857142857523,0.015640000000000213,0.0028381871189985357,0.11881343314667248,False,0tdt8da4css09000e4s1azdvdg,0tdsxswy51t3x000g5286egb3g
0tdt8nr8b5zbq000sh2bcr1r58,2341,18,0,430,0,71,35,50,0,25,122,260318_TDMAT_Campaign0027,30,10,2601,3063,103,9772,1092,430,148,54.328,150,0.027235714285714176,0.027178571428571274,0.030839999999999746,0.0030284787721681734,0.20613581323983207,False,0tdt8nr84xwan00064pkp9dmbw,0tdsxswy51t3x000g5286egb3g
0tdt8ydh15whn000vpambm8x2c,3090,3,0,3680,0,74,29,50,0,25,211,260318_TDMAT_Campaign0027,30,10,3661,4181,214,7225,3597,3680,179,55.065,150,0.0140567857142857,0.013121428571428697,0.01867999999999995,0.007100219168793277,0.16093991914730402,False,0tdt8ydgr1sh50005s3rfn98hm,0tdsxswy51t3x000g5286egb3g
0tdt9ar5exyc70005r6fj89yb4,959,17,0,3130,0,43,95,50,0,25,228,260318_TDMAT_Campaign0027,30,10,126,1295,71,8218,3197,3130,26,55.492,150,0.16202285714285727,0.16138571428571424,0.13572000000000004,0.014315868176000992,3.480038602679833,False,0tdt9ar5b9rcd000w2a8twz6rr,0tdsxswy51t3x000g5286egb3g
0tdt9khy5ssdn000svmz08hn20,2035,1,0,543,0,49,97,50,0,25,156,260318_TDMAT_Campaign0027,30,10,4504,3868,205,237,494,543,84,58.915,150,0.00026107142857134034,0.007600000000000446,0.011040000000000135,0.006148712602380554,1.478433510445282,False,0tdt9khy0hvck0007s2wm8nv80,0tdsxswy51t3x000g5286egb3g
0tdt9s9drdv0500026j10ss9k8,1423,4,0,3989,0,83,32,50,0,25,119,260318_TDMAT_Campaign0027,30,10,2969,4200,70,5225,2965,3989,184,59.357,150,0.021246785714285895,0.021242857142857372,0.02711999999999989,0.0030651763607425805,0.2096423297166946,False,0tdt9s9djnxqz000xe1bdd38cm,0tdsxswy51t3x000g5286egb3g
0tdta3xgedvcz0000w73ncdvwr,1425,12,0,3215,0,30,33,50,0,25,195,260318_TDMAT_Campaign0027,30,10,1982,2286,275,4666,3005,3215,281,60.012,150,0.0,0.0,-0.00015999999999991133,1e-06,0.07544249850499474,False,0tdta3xg8drhk000rfntp86dnc,0tdsxswy51t3x000g5286egb3g
0tdta47qn1x7d0001nk5dfyzd8,2933,5,0,3989,0,26,64,50,0,25,144,260318_TDMAT_Campaign0027,30,10,822,41,90,793,4701,3989,120,60.016,150,0.08020321428571434,0.08098571428571434,0.08063999999999993,0.01420492153861998,0.952406262339639,False,0tdta47qexy5q0004eyn3mgh24,0tdsxswy51t3x000g5286egb3g
0tdtabybmxwyx0002bwsytf6gw,991,7,0,2789,0,36,87,50,0,25,166,260318_TDMAT_Campaign0027,30,10,2645,3104,176,2760,377,2789,203,62.077,150,0.0,0.0,0.0009200000000001296,1e-06,0.11260284263812899,False,0tdtabybbhvvq000650bs9ycyr,0tdsxswy51t3x000g5286egb3g
0tdtac8mh5y7n00032400zvwdr,3440,19,0,3903,0,25,43,50,0,25,117,260318_TDMAT_Campaign0027,30,10,1162,439,36,573,4837,3903,234,62.116,150,0.0,0.0,-0.00012000000000000454,1e-06,0.08562141427331965,False,0tdtac8m5nwd70008j1v16wwq8,0tdsxswy51t3x000g5286egb3g
0tdtacjy69sqs000w2a4ayb45w,2282,19,0,346,0,60,72,50,0,25,73,260318_TDMAT_Campaign0027,30,10,1749,891,173,303,4237,346,105,62.125,150,0.09084214285714293,0.09089999999999979,0.09127999999999986,0.007578729633464259,0.8269251839841243,False,0tdtacjxyntss000w24b4gnk9m,0tdsxswy51t3x000g5286egb3g
0tdtahgjfswx50009ynjegkmv8,263,10,0,3013,0,88,28,50,0,25,188,260318_TDMAT_Campaign0027,30,10,4287,3574,206,7165,2446,3013,182,64.473,150,0.049715357142857075,0.049814285714285846,0.05596000000000004,0.011213566855942495,0.475035263066386,False,0tdtahgj4xxz9000knwzbedb28,0tdsxswy51t3x000g5286egb3g
0tdtavrbexv0z0003ms5gpw0gm,733,6,0,2886,0,26,33,50,0,25,32,260318_TDMAT_Campaign0027,30,10,1882,570,145,4228,1719,2886,276,65.841,150,0.0,0.0,-0.0008799999999996544,1e-06,0.08306392177666257,False,0tdtavrb55tnq000stj9exb504,0tdsxswy51t3x000g5286egb3g
0tdtaw2n3xs7f0000g40gms3dw,3656,10,0,2329,0,61,68,50,0,25,56,260318_TDMAT_Campaign0027,30,10,3967,4573,86,9685,3598,2329,88,65.83,150,0.08931035714285719,0.08940714285714282,0.0874799999999999,0.0038540265188721883,0.7287564042198846,False,0tdtaw2mwnvsn000afkgz7se6m,0tdsxswy51t3x000g5286egb3g
0tdtb8tcf1zth000097gnzpbpc,3049,1,0,2099,0,29,25,50,0,25,62,260318_TDMAT_Campaign0027,30,10,1139,2558,216,9231,3682,2099,110,68.0,150,0.018407857142857153,0.01777142857142877,0.020120000000000006,0.0048752184671086865,0.24366095847579028,False,0tdtb8tc7hvqx000h35hg5jf50,0tdsxswy51t3x000g5286egb3g
0tdtbk37k9y870008g0d5gw070,1021,1,0,1697,0,67,74,50,0,25,48,260318_TDMAT_Campaign0027,30,10,372,1437,89,8400,1608,1697,153,68.659,150,0.0050457142857143,0.0059416666666661415,0.007479999999999904,0.003890470908372292,0.2492400286249503,False,0tdtbk37c9vdq0006t1xz3p04r,0tdsxswy51t3x000g5286egb3g
0tdtbtcxs5r7q000xaqt7zcnrr,2924,4,0,2011,0,66,30,50,0,25,69,260318_TDMAT_Campaign0027,30,10,684,3904,52,205,4385,2011,54,68.93,150,0.12394678571428576,0.12387142857142866,0.1168399999999997,0.0063563723449578035,1.2452626120243362,False,0tdtbtcxpdscd000e49mg773jr,0tdsxswy51t3x000g5286egb3g
0tdtc1na0dswq000nf02z2ezz8,2892,6,0,1372,0,43,37,50,0,25,145,260318_TDMAT_Campaign0027,30,10,3919,3892,43,6884,2300,1372,63,71.89,150,0.09024571428571426,0.09040000000000045,0.09648000000000025,0.004185689907288499,1.726641082692679,False,0tdtc1n9n1whv000cfneakm8r4,0tdsxswy51t3x000g5286egb3g
0tdtcbf4xnya700032970s68fm,288,10,0,66,0,33,63,50,0,25,280,260318_TDMAT_Campaign0027,30,10,1798,3806,215,9904,3938,66,159,74.257,150,0.09522357142857156,0.09407857142857219,0.09775999999999954,0.011587134403010135,0.7544903876234955,False,0tdtcbf4jhrqf00041zmqsfsn8,0tdsxswy51t3x000g5286egb3g
0tdtcm6q3nstb000thtqqt5xr8,855,8,0,325,0,65,39,50,0,25,192,260318_TDMAT_Campaign0027,30,10,3400,3075,164,4180,3093,325,231,76.676,150,0.034715357142856916,0.03458571428571438,0.04195999999999969,0.008266529513894246,0.6233846582054331,False,0tdtcm6py1raz000kgn85b8svw,0tdsxswy51t3x000g5286egb3g
0tdtcv42yhx5z000twxzna9vm0,1448,15,0,4985,0,26,42,50,0,25,216,260318_TDMAT_Campaign0027,30,10,3145,4130,77,6675,4259,4985,175,77.676,150,0.0,0.0,-0.0004399999999998272,1e-06,0.11041723364271398,False,0tdtcv42mhykz000fz8ceygks4,0tdsxswy51t3x000g5286egb3g
0tdtcveb99yrz000qyezekn6pm,2475,6,0,10,0,61,81,50,0,25,105,260318_TDMAT_Campaign0027,30,10,3400,3221,292,7717,2759,10,236,77.673,150,0.014015357142857048,0.01317857142857142,0.018919999999999958,0.0047855703603076885,0.3560689470292887,False,0tdtcveb3dw7x000sqkcjhrb5g,0tdsxswy51t3x000g5286egb3g
0tdtd430n9s1s0000we1zhb4hg,591,7,0,4537,0,37,55,50,0,25,226,260318_TDMAT_Campaign0027,30,10,354,3299,118,1421,1315,4537,227,78.084,150,0.0,0.0,-0.0008400000000000318,1e-06,0.11633284577198286,False,0tdtd430dxtd1000951ya8ef6w,0tdsxswy51t3x000g5286egb3g
0tdtd4d8nsxbf000ymj0njat0c,816,3,0,4496,0,74,36,50,0,25,67,260318_TDMAT_Campaign0027,30,10,533,4475,171,9115,4339,4496,237,78.068,150,0.036977857142857215,0.03571428571428571,0.03740000000000009,0.007392453405125883,0.7194030352861913,False,0tdtd4d8edz7z000xsqgcjr16r,0tdsxswy51t3x000g5286egb3g
0tdtdgd0q5rd7000afqdn21j0r,3823,9,0,3801,0,45,49,50,0,25,212,260318_TDMAT_Campaign0027,30,10,3753,3664,111,6191,620,3801,94,78.951,150,0.013087857142856964,0.013176923076923249,0.015360000000000014,0.0037474409414237036,0.8071537360345918,False,0tdtdgd0dnva7000smxvwr85zm,0tdsxswy51t3x000g5286egb3g
0tdtdvccc5yj70004rm2a8a3jg,1273,13,0,4514,0,57,86,50,0,25,148,260318_TDMAT_Campaign0027,30,10,4194,1724,104,5512,1670,4514,234,79.289,150,0.032026785714286424,0.032435714285715074,0.03579999999999984,0.007320480774888831,0.287551235382933,False,0tdtdvcc3hrbd00018yc60db5r,0tdsxswy51t3x000g5286egb3g
0tdte5fvdxtkb000bxd93dbc6w,319,5,0,2319,0,48,90,50,0,25,29,260318_TDMAT_Campaign0027,30,10,1529,4884,153,6083,1632,2319,173,80.125,150,0.016141071428571456,0.015692857142857366,0.017200000000000274,0.004445136071470135,0.27166234474063156,False,0tdte5fv49s8x000sdskt190rc,0tdsxswy51t3x000g5286egb3g
0tdtedxa5strv0005eqt3ekdhw,3599,3,0,3955,0,45,51,50,0,25,279,260318_TDMAT_Campaign0027,30,10,3752,4868,106,2398,2886,3955,150,80.508,150,0.017565714285714355,0.017642857142857134,0.02156000000000006,0.0042309597502426495,0.4213104919110148,False,0tdtedxa0hv71000qer9rzxneg,0tdsxswy51t3x000g5286egb3g
0tdtersk69v9h000t55mbqwh4r,1916,8,0,1705,0,72,66,50,0,25,234,260318_TDMAT_Campaign0027,30,10,1090,4997,171,3731,858,1705,255,81.019,150,0.005127499999999736,0.013537499999998204,0.006359999999999672,0.0073191422823944375,0.27848153784608143,False,0tdtersjzny2b000592eymn3e4,0tdsxswy51t3x000g5286egb3g
0tdtf00bkxtqs000z1qv9es51c,3375,17,0,3860,0,51,27,50,0,25,142,260318_TDMAT_Campaign0027,30,10,3419,2305,169,7492,2619,3860,123,81.117,150,0.1024253571428572,0.10232857142857098,0.10204000000000008,0.007701245592338317,0.6444735439135642,False,0tdtf00bhhstn0007qr61c4px0,0tdsxswy51t3x000g5286egb3g
0tdtfbfp5hw7k000jz9qz29hsg,452,15,0,2316,0,78,99,50,0,25,121,260318_TDMAT_Campaign0027,30,10,2119,4711,152,9403,2497,2316,256,83.628,150,0.06847821428571414,0.06930714285714247,0.07055999999999983,0.008849411948640052,0.654639856240214,False,0tdtfbfp25rv9000vz9jg0jd0w,0tdsxswy51t3x000g5286egb3g
0tdtfnr36ssw7000knj0cybp8c,1951,10,0,1175,0,80,54,50,0,25,241,260318_TDMAT_Campaign0027,30,10,1139,533,88,5799,2723,1175,184,85.339,150,0.062157142857142834,0.061650000000000205,0.06043999999999983,0.006912695360196121,0.5892650585224194,False,0tdtfnr325y8s000e3gpd66bsg,0tdsxswy51t3x000g5286egb3g
0tdtfwc985rbq000jygh2xd5a4,640,14,0,550,0,25,72,50,0,25,262,260318_TDMAT_Campaign0027,30,10,4425,2877,275,630,3169,550,282,86.827,150,0.0,0.0,-0.0006000000000000227,1e-06,0.08445618582799622,False,0tdtfwc925v3d000qz4y1nh0j0,0tdsxswy51t3x000g5286egb3g
0tdtfwph51ysh000b96vh3jeq8,1233,7,0,2905,0,26,38,50,0,25,295,260318_TDMAT_Campaign0027,30,10,2388,4217,255,9886,1939,2905,44,86.83,150,0.08949928571428559,0.09071428571428543,0.09052000000000021,0.009478235003181809,0.7430054702627688,False,0tdtfwph2dswn000a5ckg9bh6w,0tdsxswy51t3x000g5286egb3g
0tdtg7krs5rvv000rn6hxty6g8,1859,11,0,1904,0,33,96,50,0,25,51,260318_TDMAT_Campaign0027,30,10,3070,2259,129,2529,3478,1904,61,89.061,150,0.13294035714285737,0.13173571428571457,0.1296799999999996,0.01978804137939703,1.0193563231232894,False,0tdtg7krfss8z000rfgav864ac,0tdsxswy51t3x000g5286egb3g
0tdtgf6wt1vq3000vzeseww1fr,1027,13,0,4538,0,33,64,50,0,25,190,260318_TDMAT_Campaign0027,30,10,3722,4222,138,5494,1035,4538,236,92.334,150,0.0,0.0,0.001080000000000041,1e-06,0.1573330660514105,False,0tdtgf6whszp7000jdsbtzwbqg,0tdsxswy51t3x000g5286egb3g
0tdtgfh4n9y1f000g7xs48157m,361,5,0,2859,0,65,70,50,0,25,200,260318_TDMAT_Campaign0027,30,10,1471,1107,34,2081,4323,2859,240,92.374,150,0.06902714285714251,0.06917857142857185,0.08596000000000004,0.006519988888182909,0.7900949877175436,False,0tdtgfh46hxa3000skx3bab0r4,0tdsxswy51t3x000g5286egb3g
0tdtgpcvcdwnx000q6retf0a1m,3998,7,0,4929,0,49,43,50,0,25,253,260318_TDMAT_Campaign0027,30,10,2003,3375,264,694,4541,4929,220,94.457,150,0.0,0.0,-0.00027999999999963167,1e-06,0.11552246421127038,False,0tdtgpctz9v8300072zs04dkng,0tdsxswy51t3x000g5286egb3g
0tdtgpq521w73000e1bh7drnn4,986,14,0,3114,0,73,68,50,0,25,181,260318_TDMAT_Campaign0027,30,10,444,3248,236,5644,2308,3114,126,94.466,150,0.08155535714285712,0.08393571428571432,0.09088000000000022,0.0195978354177506,1.8753594777716647,False,0tdtgpq4zdths000d47rrr379g,0tdsxswy51t3x000g5286egb3g
0tdtgz1pcsy2n0005yz9kznqa4,2621,17,0,748,0,39,66,50,0,25,173,260318_TDMAT_Campaign0027,30,10,3216,2934,234,6862,2974,748,91,96.698,150,0.09042285714285703,0.08749285714285751,0.09896000000000015,0.021913285738033215,1.0380530462645154,False,0tdtgz1p81rnq000rt4gbhyy5r,0tdsxswy51t3x000g5286egb3g
0tdth7vx7hxbh000jrj87q6r3g,3983,10,0,3063,0,84,66,50,0,25,141,260318_TDMAT_Campaign0027,30,10,3751,2078,196,4053,1518,3063,131,99.157,150,0.04487678571428576,0.04354285714285717,0.05172000000000025,0.015278870296951663,0.6413196445147588,False,0tdth7vx2dyzs000z5q6zmrwpw,0tdsxswy51t3x000g5286egb3g
0tdthh7bbnx0h000c15d8ga878,2186,14,0,2640,0,67,89,50,0,25,286,260318_TDMAT_Campaign0027,30,10,3542,2876,90,3065,2577,2640,219,100.37,150,0.07219857142857161,0.07165714285714334,0.0775999999999999,0.00709191836687758,0.6642985194323835,False,0tdthh7b4ss6z000kdsbs2ybe8,0tdsxswy51t3x000g5286egb3g
0tdthssz55x6n0000bc18z62z8,161,11,0,3897,0,26,35,50,0,25,179,260318_TDMAT_Campaign0027,30,10,4538,167,146,8435,1912,3897,123,102.22,150,0.0631464285714285,0.06307857142857135,0.06680000000000007,0.006068205026601916,0.7479700631120662,False,0tdthssywdrkk000drmzdzhcc4,0tdsxswy51t3x000g5286egb3g
0tdtj3r3dhs650005vy9zm15yg,785,6,0,2359,0,51,96,50,0,25,170,260318_TDMAT_Campaign0027,30,10,2972,491,178,8190,2440,2359,71,103.81,150,0.07112714285714306,0.07159285714285753,0.07439999999999998,0.006804773984459982,0.6349569607919456,False,0tdtj3r369wrn0008mvrpkkvaw,0tdsxswy51t3x000g5286egb3g
0tdtjcbxc1ypn0004wk4g6bhyw,3955,8,0,513,0,29,70,50,0,25,151,260318_TDMAT_Campaign0027,30,10,2322,2709,281,6839,1260,513,156,105.6,150,0.0,0.0,-0.0007999999999998409,1e-06,0.09664636367340117,False,0tdtjcbx4dwj5000k0teqc875r,0tdsxswy51t3x000g5286egb3g
0tdtjcp73nyad000mtsx9455hm,3357,19,0,437,0,73,55,50,0,25,60,260318_TDMAT_Campaign0027,30,10,4573,214,184,6787,2314,437,171,105.59,150,0.07107785714285692,0.07123571428571397,0.0775999999999999,0.008544890465138767,0.9800181279523275,False,0tdtjcp6rnsy3000x6nwy13450,0tdsxswy51t3x000g5286egb3g
0tdtjmqcqxwbx000036znb676r,2592,11,0,1069,0,41,50,50,0,25,81,260318_TDMAT_Campaign0027,30,10,3827,2833,63,2391,4619,1069,71,107.45,150,0.09875321428571404,0.09947857142857076,0.09920000000000016,0.007586847507498178,1.6957270103992523,False,0tdtjmqcmdxzf0007sk3kweqt8,0tdsxswy51t3x000g5286egb3g
0tdtjww4hhzzn000pgc7sayr68,2449,19,0,4325,0,46,59,50,0,25,224,260318_TDMAT_Campaign0027,30,10,1416,166,140,1070,106,4325,55,109.91,150,0.016555357142856813,0.025460000000001058,0.017200000000000274,0.011937604449808325,0.6520753630422296,False,0tdtjww48ny4v000wszdk6m24r,0tdsxswy51t3x000g5286egb3g
0tdtk3825dt4d000aym3w9y904,2436,5,0,4661,0,85,82,50,0,25,218,260318_TDMAT_Campaign0027,30,10,1679,4977,56,3088,404,4661,230,110.31,150,0.006732499999999979,0.006814285714285566,0.013999999999999773,0.00412862085981584,0.8415745695838106,False,0tdtk3822dy75000hh64xqkezw,0tdsxswy51t3x000g5286egb3g
0tdtkcrr3sztk000gaym7bpqz4,1998,15,0,1976,0,75,45,50,0,25,249,260318_TDMAT_Campaign0027,30,10,295,545,108,6715,2552,1976,142,110.57,150,0.05712892857142851,0.05839999999999991,0.06400000000000033,0.015533144286607294,3.373457067924765,False,0tdtkcrr0hzpz000tz5nnm462w,0tdsxswy51t3x000g5286egb3g
0tdtkm07p9yts000a65yspkc18,326,19,0,3073,0,87,43,50,0,25,28,260318_TDMAT_Campaign0027,30,10,4498,3778,206,4248,333,3073,297,112.14,150,0.009383571428571153,0.009507692307692012,0.02079999999999984,0.005457452426017225,2.0894052974205115,False,0tdtkm07fxt3s000tjjqh4r414,0tdsxswy51t3x000g5286egb3g
0tdtkwgaqnxsv0001p1aa9rb7c,1903,13,0,1630,0,37,92,50,0,25,74,260318_TDMAT_Campaign0027,30,10,4897,4151,26,3424,4198,1630,252,112.56,150,0.0,0.0,-0.00160000000000025,1e-06,0.14461505853681292,False,0tdtkwgagdt33000d6qr0x3pmm,0tdsxswy51t3x000g5286egb3g
0tdtkwtkr5wks000yxxjr8tz6w,2661,11,0,4299,0,73,91,50,0,25,292,260318_TDMAT_Campaign0027,30,10,2305,51,142,7876,683,4299,120,112.54,150,0.021089285714285817,0.021785714285714772,0.021199999999999476,0.009890100183144407,0.43376733144415913,False,0tdtkwtkh5vwd0001sbzw4kjm4,0tdsxswy51t3x000g5286egb3g
